Repository: QRSE-LLC/hdot-knowledge-base

# HDOT Knowledge Base

A structured, searchable Markdown knowledge base built from official Hawai'i Department of Transportation (HDOT) Highways Division reference documents — the 2005 Standard Specifications for Road and Bridge Construction, Special Provisions, and related official manuals.

Maintained by QRSE LLC for internal contract-administration reference. Content is authored and kept current with Claude.

## What's here

- `raw/` — official source documents converted to Markdown. `raw/division-*/` holds the 2005 Standard Specifications by division/section; `raw/materials-testing/` holds the HDOT LABS materials guides (Sampling and Testing Guide, Master Material Certification List, sampler qualifications)
- `wiki/` — compiled reference pages: one per division/section (`wiki/divisions/`) and one per cross-cutting concept (`wiki/concepts/`), each summarizing the applicable spec language plus practice notes
- `indexes/` — a source index, concept index, glossary, and an open-questions log tracking ambiguities and gaps identified during the build

## Status

Actively being built out. Currently covers the 2005 Standard Specifications (partial), the HDOT LABS materials and testing guides, and a set of concept pages. Additional official HDOT reference manuals (Standard Plans, stormwater/BMP manuals, the 1973 Construction Manual, and others) are being added incrementally.

Project Special Provisions are not currently in this repo. Because they are contract-specific and this repository is public, where they should live is an open question — see `indexes/open-questions.md`.

## Scope and limits

This is a reference aid, not a legal document. Wiki pages summarize and interpret official HDOT publications; they are not a substitute for the source specifications, special provisions, or current HDOT guidance, which remain authoritative. Always verify against the official source before relying on anything here for a live contract decision.

File: raw/division-600/concrete/602-reinforcing-steel.md
# 602 — Reinforcing Steel

> **Source:** 2005 HDOT Standard Specifications for Road and Bridge Construction
> **File:** `inputs/2005 Standard Specs/602_Print.pdf`
> **Pages:** 22

---

602.03
1 SECTION 602 - REINFORCING STEEL
2
3
4 602.01 Description. This section describes furnishing, storing, and placing
5 reinforcing steel (also referred to as rebar, bar, or reinforcement).
6
7 602.02 Materials.
8
9 Reinforcing Steel 709.01
10
11 Submit certificate of compliance for reinforcing steel. When steel bars, other
12 than bars conforming to ASTM A 706, are to be spliced by welding, or when
13 requested by the Engineer, submit six copies of certified mill test reports showing
14 physical and chemical analyses for each heat and size of reinforcing steel.
15
16 602.03 Construction.
17
18 (A) Order Lists and Bending Diagrams. Submit six copies of reinforcing
19 steel order lists and bending diagrams to the Engineer prior to fabrication.
20 Assume absolute responsibility for accuracy of lists and diagrams.
21
22 (B) Storage, Surface Condition, and Protection of Reinforcement.
23 Store reinforcing steel above ground surface on platforms, skids, or other
24 supports. Protect reinforcing steel from mechanical damage and surface
25 deterioration caused by exposure to corrosion-producing conditions. When
26 placed in the work, reinforcing steel shall be free from dirt, loose rust or
27 scale, mortar, paint, grease, oil, or other coatings that would destroy or
28 reduce bond. Reinforcing steel shall be free from injurious defects such as
29 cracks and laminations. Bonded rust, surface seams, surface irregularities,
30 or mill scale shall not be cause for rejection, provided minimum dimensions,
31 cross-sectional area, and tensile properties of a hand-wire-brushed specimen
32 meet physical requirements for size and grade of steel specified.
33
34 (C) Fabrication.
35
36 (1) Bending. Bend reinforcing steel cold. Do not field bend bars
37 that are partially embedded in concrete, except as indicated in the
38 contract documents or permitted by the Engineer.
39
40 Bend or straighten bars in a manner that shall not damage the
41 material. Bars having cracks or splits at bends will be rejected.
42 Unless otherwise indicated in the contract documents, bend steel only
43 once at the same location.
44
45 (2) Hooks and Bend Dimensions. Dimensions of hooks and
46 diameters of bends shall be in accordance with the contract
47 documents. When dimensions of hooks or diameter of bends are not
48 indicated in the contract documents, they shall conform to AASHTO
602-1

602.03
49 LRFD Bridge Design Specifications, Second Edition, Article 5.10.2 –
50 Hooks and Bends.
51
52 (3) Identification. Ship reinforcing steel in standard bundles. Tag
53 bundles of reinforcing bars showing quantity, grade, size, and
54 identification that allows for checking, sorting, and placing. Tag
55 bundles of welded wire fabric reinforcement showing quantity, style
56 designation, width, and length.
57
58 (D) Placing and Fastening. Place and fasten reinforcing steel bars in
59 accordance with recommended practices and procedures in CRSI Placing
60 Reinforcing Bars. Accurately place reinforcing steel and hold firmly in
61 position indicated in the contract documents by wiring at intersections and
62 splices; and by using bar supports accepted by the Engineer that have
63 sufficient strength to resist crushing under applied loads. Unless otherwise
64 indicated in the contract documents, place reinforcing steel within tolerances
65 conforming to Table 602.03-1 – Placement Tolerances. Begin concrete
66 placement only after the Engineer inspects and accepts reinforcing steel
67 position.
68
602-2

602.03
68
TABLE 602.03-1 - PLACEMENT TOLERANCES
Clear distance to side forms and resulting concrete
surfaces and clear distance to formed and resulting
concrete soffits in direction of tolerance:
Members size 4 inches or less......................... + 1/4 inch
......................................................................... - 3/8 inch
Member size over 4 inches but not over 12
inches......................................................... ± 3/8 inch
Member size over 12 inches but not over 2 feet ± 1//2 inch
Member size over 2 feet................................... ± 1 inch
Concrete cover measured perpendicular to concrete
surface in direction of tolerance:1,2
Member size 12 inches or less......................... - 3/8 inch
Member size over 12 inches............................ - 1/2 inch
Distance between unbundled bars (providing that One-quarter
distance between reinforcement shall not be less specified distance
than the greater of d or 1 inch)3 not to exceed 1
b
inch
Distance between bundled bars:
2 bar bundles................................................... Not less than the
greater of 1 inch or
1.4d
b
3 bar bundles................................................... 1.7d
b
4 bar bundles................................................... 2d
b
Spacing of non-prestressed reinforcement, deviation
from specified location:4
Slabs and walls other than stirrups and ties..... ± 3 inches
Stirrups............................................................. Beam depth in
inches/12 X 1 inch
Ties.................................................................. Least width of
column in
inches/12 X 1 inch
Longitudinal location of bends and ends of bars:
At discontinuous ends of brackets and corbels ± 1/2 inch
At discontinuous ends of other members......... ± 1 inch
At other locations............................................. ± 2 inches
Embedded length of bars and length of bar laps:
No. 3 through No. 11........................................ - 1 inch
No. 14 and No. 18 bar sizes (embedment only) - 2 inches
Notes:
1 Reduction in cover shall not exceed one-third specified concrete cover.
2 Reduction in cover to formed soffits shall not exceed 1/4 inch.
3 d = Diameter of individual bar
b
4 Total number of bars shall not be less than that specified.
602-3

602.03
69
70 Maintain proper clearance between reinforcing steel and boundaries of
71 concrete by precast concrete bar supports of equal compressive strength as
72 concrete to be placed around them, and of shape and dimensions accepted
73 by the Engineer.
74
75 Unless otherwise indicated in the contract documents, bar supports
76 and their spacing shall conform to recommendations in Chapter 3 – Bar
77 Supports of CRSI Manual of Standard Practice (MOSP). Steel wire bar
78 supports shall be Class 1 (plastic-protected) bar supports, as described in
79 CRSI MOSP. All-plastic bar supports will be allowed for vertical construction
80 only.
81
82 Separate bar layers using precast concrete blocks or other bar
83 supports accepted by the Engineer. Use of pebbles, pieces of broken stone
84 or brick, metal pipes, or wooden blocks will not be allowed.
85
86 Maintain minimum 2-1/2 bar diameters for center-to-center spacing of
87 parallel bars. Minimum clear distance between bundles of bars and adjacent
88 bundles or single bars shall be not less than the following: bundles of two
89 bars, 2 times diameter of larger bar; bundles of three bars, 2-1/2 times
90 diameter of largest bar; bundles of four bars, 3 times diameter of largest bar.
91
92 In no case shall clear distance between bars or bundles of bars be
93 less than 1-1/2 times maximum coarse aggregate size or less than 1-1/2
94 inches, whichever is greater.
95
96 Except in decks where parallel reinforcing steel is placed in two or
97 more layers, with clear distance between layers not exceeding 6 inches,
98 place bars in upper layers directly above those in bottom layer, and maintain
99 clear distance between layers of not less than 1 inch or the nominal bar
100 diameter, whichever is greater.
101
102 Tie bundled bars together at a distance of not more than 6 feet on
103 centers along length of bar. Limit maximum number of bars in bundle to two
104 bars for No. 14 and No. 18 bars and four bars for other sizes. Bundling bars
105 by tack welding will not be allowed.
106
107 Individual bars in bundle that are cut off within span of member shall
108 be terminated at different points, with at least a 40-bar diameter stagger.
109
110 Unless otherwise indicated in the contract documents, concrete cover
111 for unprotected main reinforcing steel shall conform to Table 602.03-2 -
112 Concrete Cover (Main Bars). Cover for rebar mechanical connections shall
113 be same as for reinforcing steel.
114
602-4

602.03
114
115 Cover to ties and stirrups may be 1/2 inch less than values specified in
116 Table 602.03-2 – Concrete Cover (Main Bars) but shall not be less than 1
117 inch.
118
TABLE 602.03-2 - CONCRETE COVER (MAIN BARS)
Exposure Condition Cover (Inches)
Direct exposure to salt or brackish water 4
Cast against and permanently exposed to earth 3
Exterior (exposed to earth or weather): 2
Interior (not exposed to weather or in contact with
ground):
Up to No. 11 bar 1-1/2
No. 14 and No. 18 bars 2
Precast soffit form panels 3/4
Precast reinforced piles
Noncorrosive environments 2
Corrosive environments1 3
Precast prestressed piles 2
Cast-in-place piles:
Noncorrosive environments 2
Corrosive environments2 3
Shells 2
Auger-cast, tremie concrete, or slurry construction 3
Notes:
1 Environments where concrete will be exposed to external sources of
chlorides in service, such as brackish water, seawater, or spray from
these sources.
119
120 (E) Splicing of Bars.
121
122 (1) General. Furnish reinforcing steel in full lengths in accordance
123 with the contract, except in the following cases:
124
125 (a) Unless otherwise indicated in the contract documents,
126 when required lengths of bars No. 4 through No. 11 are longer
127 than 40 feet, bars may be spliced by lapping, butt welding,
128 mechanical butt splicing, or mechanical lap splicing.
129
130
602-5

602.03
130 (b) Lap splicing for bars No. 14 and No. 18 will not be
131 allowed. When required lengths of these bars are longer than
132 commercially available lengths, use butt welding or mechanical
133 butt splicing.
134
135 Welded lap splicing and mechanical lap splicing may only be
136 used for bars No. 4, 5, and 6.
137
138 Welded splices will not be allowed in decks.
139
140 Reinforcing steel may be made continuous at locations where
141 splices are indicated in the contract documents, at the Contractor's
142 option.
143
144 Submit splice locations. Locate splices in areas of low
145 stresses. Splicing bottom reinforcing steel at or near centerline of
146 span and splicing top reinforcing steel at or near continuous support
147 will not be allowed.
148
149 Unless otherwise indicated in the contract documents, splices
150 in adjacent reinforcing bars at any particular section shall be
151 staggered. Minimum distance between staggered lap splices or
152 mechanical lap splices shall be equal to the length required for a
153 lapped splice in the largest bar being spliced. Minimum distance
154 between staggered butt splices shall be 2 feet, measured between
155 splice midpoints, along a line that is centered between axes of the
156 adjacent bars.
157
158 Number of bars spliced at sections normal to axis of member
159 shall not exceed 33 percent of total main reinforcing steel in member.
160 If bars cross construction joint, embed each end of reinforcing steel a
161 distance equal to required length of lap, on each side of joint.
162
163 Deviation in alignment of reinforcing bars at welded or
164 mechanical splice shall not exceed 1/4 inch over a 3-1/2-foot length of
165 bar.
166
167 Unless otherwise indicated in the contract documents, splice
168 spiral reinforcing bars either by V-groove welded splice, welded lap
169 splice, or mechanical lap splice. Anchor each unit of spiral reinforcing
170 bars by lapping free end of bar to continuous spiral and using either
171 welded lap splice detail or mechanical lap splice detail.
172
173 V-groove welded splice and welded lap splicing shall conform
174 to details indicated in the contract documents and the following
175 requirements:
176
177
602-6

602.03
177 On V-groove welded splices, reinforcing bars at joint
178 shall not be offset at weld by more than 1/8 inch.
179
180 Trim back or shape ends of reinforcing bars to be
181 spliced by V-groove welding by carbon arc, oxyacetylene
182 cutting, or sawing. Trim back sheared surfaces not less than
183 1/8 inch.
184
185 Unless otherwise specified, weld by manual shielded
186 metal-arc process. Use low hydrogen electrodes conforming to
187 requirements of AWS A5.1 for E7016 or E7018 electrodes.
188
189 Purchase electrodes in hermetically sealed containers,
190 or dry for two hours at 450 degrees F. to 500 degrees F. before
191 use. Immediately after removal from hermetically sealed
192 containers or from drying ovens, store electrodes in ovens held
193 at temperature of at least 250 degrees F. Redry electrodes not
194 used within four hours after removal from hermetically sealed
195 containers or from drying or storage ovens.
196
197 Do not weld in inclement or wet weather unless
198 protection accepted by the Engineer is provided.
199
200 Flare welds may be made in one pass. Make butt welds
201 with multiple passes.
202
203 Pre-heating or post-heating of ASTM A 706 bars in weld
204 area will not be required.
205
206 Tack welding for alignment purposes will be allowed
207 when tack weld will be consumed by subsequent weld.
208
209 Visual inspection of completed welds shall show no
210 evidence of cracks, lack of fusion, undercutting, excessive
211 piping, porosity, or inadequate size.
212
213 Prequalify welders by requiring them to make procedure
214 and qualification weld that conforms to provisions in Subsection
215 602.03(E)(4) - Qualification of Welding and Mechanical
216 Splicing. Perform procedure and qualification welding in
217 presence of the Engineer, using materials similar to those to be
218 welded on the Project, in same position as will be encountered
219 in the work.
220
221 Individual hoops, made continuous with welded butt splices,
222 may be substituted for bar spiral reinforcement. Welded butt splices
223 for individual hoops shall conform to provisions in Subsection
224 602.03(E)(3)(a) - Welded Butt Splices.
602-7

602.03
225
226 Except when otherwise indicated in the contract documents,
227 mechanical lap splicing shall conform to details shown on plans,
228 provisions for mechanical butt splices as specified in this subsection;
229 and Subsection 602.03(E)(3)(b) - Mechanical Butt Splices, Subsection
230 602.03(E)(4) - Qualification of Welding and Mechanical Splicing, and
231 Subsection 602.03(E)(5) - Job Control Tests. Mechanical lap splice
232 shall be unit consisting of a sleeve, in which reinforcing bars are
233 positioned, and a wedge is driven through holes in sleeve, between
234 reinforcing bars.
235
236 (2) Lapped Splices. Lapped splices shall consist of reinforcing
237 steel placed in contact and wired together in such a manner as to
238 maintain alignment and provide minimum clearances. Non-contact
239 lapped splices will not be allowed.
240
241 Lapped splices will not be allowed at locations where concrete
242 section is insufficient to provide minimum clear distance between
243 splice and nearest adjacent bar, as specified in Subsection 602.03(D)
244 - Placing and Fastening for minimum clear distance between parallel
245 bars or bundles of bars.
246
247 Lapped splices in bundled bars shall conform to the following:
248 in bundles of two bars, make lapped splice length same as single bar
249 lapped splice length; in bundles of three bars, make lapped splice
250 length 1.2 times single bar lapped splice length; in bundles of four
251 bars, make splices by butt welding or by mechanical butt splicing.
252
253 At lapped splices in wire spiral reinforcement, anchor each end
254 of spiral by a 135-degree hook with 6-inch tail hooked around an
255 intersecting longitudinal bar; and lap wire spiral reinforcement to be
256 spliced at least 80 bar diameters between anchors.
257
258 (3) Butt-Jointed Splices. Butt-jointed splices shall be either
259 welded or mechanical splices. Do not locate splices on bent portions
260 of bars. Butt-jointed splices shall be capable of resisting flexural and
261 other load effects due to construction activities, including handling and
262 placing of reinforcing steel. Completed butt splices shall develop not
263 less than 125 percent of specified yield strength of the unspliced bars.
264
265 Prior to use in the work, qualify welded and mechanical butt
266 splices by tests made on sample splices, as specified in Subsection
267 602.03(E)(4) - Qualification of Welding and Mechanical Splicing.
268 Perform job control tests on sample splices representing each lot of
269 mechanical butt splices as specified in Subsection 602.03(E)(5) - Job
270 Control Tests. Test sample splices for qualification and job control
602-8

602.03
271 tests for compliance with splice requirements in accordance with the
272 contract. The Contractor shall fabricate and test sample splices and
273 shall submit copy of test results to the Engineer.
274
275 (a) Welded Butt Splices. Welded butt splices in
276 reinforcing steel shall be complete joint penetration butt welds
277 conforming to requirements of AWS D1.4 and the contract
278 documents.
279
280 Shop-produced resistance butt welds conforming to
281 requirements of the contract documents and produced by
282 fabricator accepted by the Engineer may be used.
283
284 Use only joint details and dimensions as shown in
285 Figure 3.2 - Direct Butt Joints of AWS D1.4-98, for making
286 complete joint penetration butt welds of reinforcing steel. Split
287 pipe backing will not be allowed.
288
289 Use flat plate in accordance with ASTM A 709, Grade
290 36, as backing for complete joint penetration butt welds of
291 reinforcing steel. Flat plate shall be 1/4-inch thick, with width
292 as measured perpendicular to bar axis, equal to nominal bar
293 diameter; and length not exceeding twice nominal bar
294 diameter. Fit flat plate backing tightly to bar, with weld root
295 centered on plate. Grind smooth and flush with adjacent
296 surface, bar deformations or obstructions preventing a tight fit.
297 Locate tack welds used to fit backing plates, within weld root
298 area, so that tack welds are completely consumed by finished
299 weld. Do not remove backing plates.
300
301 Make butt welds with multiple weld passes using stringer
302 bead, without appreciable weaving motion. Maximum stringer
303 bead width shall be 2.5 times electrode diameter. Perform
304 slagging between each weld pass. Weld reinforcement shall
305 not exceed 1/8 inch in convexity.
306
307 Terminate or initiate welds made on unbent portion of
308 cold bent reinforcing steel, at minimum distance of two bar
309 diameters from points of tangency for radius created by cold
310 bending.
311
312 Before any electrodes or flux-electrode combinations
313 are used, submit at no increase in contract price or contract
314 time, certified copies of test reports for pertinent tests specified
315 in AWS A5.1, AWS A5.5, AWS A5.18 or AWS A5.20,
316 whichever is applicable, made on electrodes or flux-electrode
317 combinations of the same class, brand, and nearest specified
318 size as the electrodes to be used. Tests may have been made
602-9

602.03
319 for process qualification or quality control, and shall have been
320 made within one year prior to manufacture of electrodes and
321 fluxes to be used. Include in report manufacturer's certification
322 that process and material requirements were same for
323 manufacturing tested electrodes and electrodes to be used.
324 Certification shall be as specified in Subsection 106.07 -
325 Certificate of Compliance.
326
327 Electrodes for manual shielded metal arc welding of
328 ASTM A 615, Grade 60 bars shall conform to AWS A5.5 for
329 E9018-M or E10018-M electrodes.
330
331 Electrodes for manual shielded metal arc welding of
332 ASTM A 706 bars shall conform to AWS A5.5 for E8016-C3 or
333 E8018-C3 electrodes.
334
335 Solid and composite electrodes for semiautomatic gas
336 metal-arc and flux-cored arc welding of Grade 40 reinforcing
337 bars shall conform to AWS A5.18 for ER70S-2, ER70S-3,
338 ER70S-6 or ER70S-7 electrodes; or AWS A5.20 for E70T-1,
339 E70T-5, E70T-6 or E70T-8 electrodes.
340
341 Electrodes for semiautomatic welding of ASTM A 615,
342 Grade 60 and ASTM A 706 bars shall produce weld metal
343 deposit with properties conforming to Section 5.3.4 in AWS
344 D1.1 for ER80S-Ni1, ER80S-Ni2, ER80S-Ni3, ER80S-D2,
345 E90T1-K2 and E91T1-K2 electrodes.
346
347 Prior to welding ASTM A 615 bars, preheat bars for a
348 distance of not less than 6 inches on each side of joint.
349
350 For all welding of ASTM A 615, Grade 40 or Grade 60
351 bars, requirements of Table 5.2 - Minimum Preheat and
352 Interpass Temperatures of AWS D1.4-98 are superseded by
353 the following:
354
355 Minimum preheat and interpass temperatures
356 shall be 400 degrees F. for Grade 40 bars and 600
357 degrees F. for Grade 60 bars. Immediately after
358 completing welding, cover at least 6 inches of bar on
359 each side of splice with insulated wrapping to control
360 rate of cooling. Keep insulated wrapping in place until
361 bar has cooled below 200 degrees F.
362
363 When welding different grades of reinforcing steel,
364 electrode shall conform to Grade 40 bar requirements and
365 preheat shall conform to Grade 60 bar requirements.
366
602-10

602.03
367 If specified preheat, interpass, or post weld cooling
368 temperatures are not met, remove all weld and heat-affected
369 zone metal and reweld splice.
370
371 Protect welding from air currents, drafts, and
372 precipitation in a manner accepted by the Engineer.
373
374 Direct butt splicing of reinforcing steel by thermite
375 welding will not be allowed.
376
378 (b) Mechanical Butt Splices.
379
380 1. General. The following mechanical butt splices
381 may be used: sleeve-filler metal type, sleeve-threaded
382 type, sleeve-swaged type, sleeve-filler grout type,
383 sleeve-lockshear bolt type, two-part sleeve-forged bar
384 type, or two-part sleeve-friction bar type.
385
386 Use mechanical butt splices of design accepted
387 by the Engineer. The Engineer's acceptance of a new
388 design will be based upon the following: technical data,
389 including test results, and other proof of satisfactory
390 performance submitted by manufacturer; and test
391 results by the Engineer or the Engineer's authorized
392 representative on manufacturer-furnished sample
393 splices and splice material. Resubmit design if change
394 is made in details or materials previously submitted and
395 accepted.
396
397 Total slip of reinforcing steel within splice sleeve,
398 after loading in tension to 30,000 pounds per square
399 inch and relaxing to 3,000 pounds per square inch, shall
400 not exceed values listed in Table 602.03-3 – Allowable
401 Total Slip. Slip shall be measured between gage points
402 that are clear of splice sleeve.
403
602-11

602.03
403
TABLE 602.03-3 - ALLOWABLE TOTAL SLIP
Bar Size Number Total Slip (inch)
4 0.010
5 0.010
6 0.010
7 0.014
8 0.014
9 0.014
10 0.018
11 0.018
14 0.024
18 0.030
404
405 Slip requirements shall not apply to mechanical
406 lap splices.
407
408 Splicing procedures shall conform to
409 manufacturer's recommendations, except as modified in
410 this subsection. Make splices using manufacturer's
411 standard equipment, jigs, clamps, and other required
412 accessories.
413
414 Cut ends of reinforcing bars to be butt-spliced,
415 nominally square.
416
417 Splice sleeves shall have concrete cover of not
418 less than 1-3/4 inches, measured from concrete surface
419 to outside of sleeve. Adjust or relocate stirrups, ties,
420 and other bars, and place additional reinforcing steel, if
421 necessary, to provide planned concrete cover to
422 reinforcing steel.
423
602-12

602.03
424 Submit the following information for each
425 shipment of splice material, as specified in Subsection
426 106.07 - Certificate of Compliance:
427
428 a. Type or series identification of splice
429 material and for sleeve-threaded type sleeves,
430 heat treatment lot number.
431
432 b. Bar grade and size number to be spliced,
433 by material.
434
435 c. Copy of manufacturer's technical
436 documentation giving complete data on splice
437 material and procedures.
438
439 d. Statement that splicing systems and
440 materials used in accordance with
441 manufacturer's procedures shall develop not less
442 than minimum tensile strengths, based on
443 nominal bar area, of 125 percent of specified
444 yield strength of the unspliced bars and shall
445 comply with total slip requirements and other
446 requirements indicated in the contract
447 documents.
448
449 e. Statement that splice material conforms,
450 in all respects, to details and materials of a
451 specific design accepted by the Engineer.
452
453 2. Sleeve-Filler Metal Mechanical Butt Splices.
454 Sleeve-filler metal type of mechanical butt splices shall
455 consist of a steel splice sleeve that fits closely over the
456 reinforcing bar, with ferrous filler metal in annular space
457 between reinforcing steel and sleeve, and between
458 ends of reinforcing steel. Melt filler metal by exothermic
459 reaction. Splicing process shall not fuse filler metal with
460 reinforcing steel or heat reinforcing steel to its melting
461 point, except for nominal melting of ends of reinforcing
462 steel at mid-length of splice sleeve.
463
464 Remove oversize projections and distortions of
465 reinforcing steel within sleeve by grinding.
466
467 Clean surfaces of reinforcing steel within sleeve
468 and for 2 inches beyond end of sleeve, of slag, mill
469 scale, rust, and other foreign materials. Clean either by
470 oxyacetylene torch followed by power wire brushing or
471 by abrasive blast cleaning.
602-13

602.03
472
473 Immediately prior to adding filler material to
474 splice sleeve, preheat cleaned bar ends and entire
475 splice sleeve to 300 degrees F. ± 50 degrees F. When
476 gas torches are used for preheating, do not direct flame
477 into the inside of splice sleeve.
478
479 In completed splice, sound, non-porous filler
480 metal shall be visible completely around reinforcing
481 steel, at both ends of splice sleeve and at tap hole in
482 center of sleeve.
483
484 Fill annular space between reinforcing steel and
485 sleeve with filler material, to the extent that the average
486 depth of any recess, over entire perimeter, caused by
487 use of packing ring, and voids due to other causes, at
488 each end of sleeve, does not exceed 1/2 inch. Depth of
489 recesses and voids will be measured by wire probe
490 inserted to deepest points of recesses and voids.
491
492 3. Sleeve-Threaded Mechanical Butt Splices.
493 Sleeve-threaded type of mechanical butt splices shall
494 consist of a steel splice sleeve, with tapered interior
495 threads, that joins reinforcing bars with matching
496 tapered threads. Taper threads to such a degree that
497 cross threading will not occur during assembly.
498
499 Mark each splice sleeve with heat treatment lot
500 number.
501
502 After completion of assembly, tighten splice to
503 torque value recommended by manufacturer.
504
505 4. Sleeve-Swaged Mechanical Butt Splices.
506 Sleeve-swaged type of mechanical butt splices shall
507 consist of a seamless steel sleeve applied over ends of
508 reinforcing bar and swaged to bars by means of a
509 hydraulic press.
510
511 5. Sleeve-Filler Grout Mechanical Butt Splices.
512 Sleeve-filler grout type of mechanical butt splices shall
513 consist of a steel splice sleeve that fits closely over
514 reinforcing bars with non-shrink grout filler in annular
515 space between reinforcing steel and sleeve, and
516 between ends of reinforcing steel.
517
518 Allow no vibration or movement of reinforcing bar
519 or sleeve at splice while splice is developing sufficient
602-14

602.03
520 strength to support reinforcing bar. Submit complete
521 details of bracing and clamping system to eliminate
522 vibration or movement at splice during setup of filler, as
523 specified in Subsection 105.03 - Shop Drawings.
524
525 6. Sleeve-Lockshear Bolt Mechanical Butt
526 Splices. Sleeve-lockshear bolt type of mechanical butt
527 splices shall consist of a seamless steel sleeve, center
528 hole with centering pin, and bolts that are tightened until
529 bolt heads shear off, leaving bolt ends embedded in
530 reinforcing bar. Seamless steel sleeve shall be either
531 formed into a V configuration or shall have two serrated
532 steel strips welded to inside of sleeve.
533
534 7. Two-Part Sleeve-Forged Bar Mechanical Butt
535 Splices. Two-part sleeve-forged bar type of
536 mechanical butt splices shall consist of a shop-
537 machined, two-part threaded steel sleeve that interlocks
538 two hot-forged reinforcing bar ends. Forged bar ends
539 may be either shop-produced or field-produced.
540
541 8. Two-Part Sleeve-Friction Bar Mechanical Butt
542 Splices. Two-part sleeve-friction bar type of
543 mechanical butt splices shall consist of a shop
544 machined, two-part threaded steel sleeve whose ends
545 are friction welded, in the shop, to reinforcing bar ends.
546
547 (4) Qualification of Welding and Mechanical Splicing.
548 Procedures to be used in splicing reinforcing bars and welders and
549 operators who will apply these procedures shall be qualified by tests
550 performed by the Contractor on sample splices of the type to be used,
551 before making splices in the work.
552
553 For welded splices, submit written welding procedure
554 specifications (WPS) and welder qualification tests to be used that
555 conform to requirements in AWS D1.4.
556
557 Fabricator accepted by the Engineer shall produce resistance
558 butt welds.
559
560 Each operator qualification test for mechanical splices shall
561 consist of two sample splices. Each mechanical splice procedure test
562 shall consist of two sample splices.
563
564 For sleeve-filler, sleeve-threaded, sleeve-lockshear bolt, and
565 two-part sleeve friction bar mechanical butt splices, make sample
566 splices on largest reinforcing bar size to be spliced by procedure or
602-15

602.03
567 operator being tested, except that No. 14 bars may be substituted for
568 No. 18 bars.
569
570 For sleeve-swaged and two-part sleeve-forged mechanical butt
571 splices, and mechanical lap splices, make sample splices on largest
572 reinforcing bar size, of each deformation pattern to be spliced by
573 procedure or operator being tested. When joining new reinforcing bar
574 to existing reinforcing bar, make qualification test sample bars using
575 only deformation patterns of new reinforcing bar to be joined.
576
577 If operator is qualified for mechanical splicing of reinforcing bar
578 of a given size, that operator will also be considered qualified for
579 reinforcing bar sizes smaller than those used in making tests.
580
581 Perform separate operator qualification test or procedure test
582 for each mechanical splicing position and procedure that operator is
583 expected to use in the work.
584
585 Operator and procedure qualification tests may be performed
586 simultaneously.
587
588 The Engineer will accept mechanical splice procedures and
589 operators based upon acceptance of previous tests performed on
590 appropriate sample splices.
591
592 Submit completed sample splices at least 60 inches long, with
593 splice at mid-length.
594
595 Make and test sample splices in the presence of the Engineer
596 or the Engineer's authorized representative, including tests performed
597 by a commercial agency.
598
599 (5) Job Control Tests. When mechanical butt splices, shop-
600 produced complete joint penetration butt-welded splices, or shop-
601 produced resistance butt-welded splices are used, submit job control
602 tests from a qualified testing laboratory. Job control test shall consist
603 of fabrication, under conditions used to produce splice, and physical
604 testing of three sample splices for each lot of 150 splices.
605
606 A mechanical butt splice lot is defined as 150, or fraction
607 thereof, of the same type of mechanical butt splices used for each
608 combination of bar size and bar deformation pattern that is used in the
609 work.
610
611 A shop-produced, complete joint penetration butt-welded splice
612 lot, or shop-produced, resistance butt-welded splice lot, is defined as
613 150, or fraction thereof, of the same type of welds used for each
602-16

602.03
614 combination of bar size and bar deformation pattern that is used in the
615 work.
616
617 When joining new reinforcing bar to existing bars, make job
618 control test using only deformation patterns of new reinforcing steel to
619 be joined.
620
621 Sample splice shall consist of splice made at job site to connect
622 two 30-inch-long minimum length bars, using same splice materials,
623 position, location, and equipment, and following same procedures as
624 are being used to make splices in the work. Shorter sample splice
625 bars may be used if accepted by the Engineer.
626
627 Make and test sample splices in the presence of the Engineer
628 or the Engineer's authorized representative.
629
630 Identify sample splices with weatherproof markings prior to
631 shipment to testing laboratory.
632
633 For sleeve-threaded mechanical butt splices, fabricate
634 reinforcing bars to be used for job control tests on a random basis,
635 during thread cutting on reinforcing steel of each lot. Ship job control
636 test samples to jobsite with material they represent.
637
638 For shop-produced, complete joint penetration butt welds,
639 shop-produced, resistance butt-welded splices, and all types of
640 mechanical butt splices, except sleeve-threaded type, the Engineer
641 will designate when job control test samples are to be fabricated, and
642 will determine limits of lot represented by each job control test.
643
644 Should average of test results made on three sample splices,
645 or should more than one sample splice in any job control test fail to
646 meet requirements for splices, all splices represented by that test will
647 be rejected as specified in Subsection 106.08 - Non-Conforming
648 Materials. Rejection shall prevail unless the Contractor, at no
649 increase in contract price or contract time, obtains and submits
650 evidence acceptable to the Engineer, that strength and quality of
651 splices in the work are acceptable.
652
653 (6) Nondestructive Splice Tests. The Contractor shall perform
654 required radiographic examinations of complete joint penetration butt-
655 welded splices in accordance with requirements of AWS D 1.4 and as
656 otherwise indicated in the contract documents.
657
658 Prior to radiographic examination, welds shall conform to
659 requirements of Subsection 4.4 - Quality of Welds, of AWS D1.4-98.
660
602-17

602.03
661 Perform radiographic examinations on 25 percent of all
662 complete joint penetration butt-welded splices from production lot.
663 Size of production lot will be maximum of 100 splices. The Engineer
664 will select splices that will compose production lot and also splices
665 within each production lot to be radiographically examined.
666
667 Should more than 12 percent of splices that have been
668 radiographically examined in any production lot be defective,
669 radiographically examine an additional 25 percent of splices, selected
670 by the Engineer, from same production lot. Should more than
671 12 percent of cumulative total of splices tested from same production
672 lot be defective, radiographically examine all remaining splices in lot.
673
674 Perform additional radiographic examinations due to
675 identification of defective splices, at no increase in contract price or
676 contract time.
677
678 Welds found to be defective shall be repaired in accordance
679 with requirements of ANSI/AWS D1.4 at no increase in contract price
680 or contract time.
681
682 In addition to radiographic examinations performed by the
683 Contractor, any mechanical or welded splice may be subject to
684 inspection or nondestructive testing by the Engineer. Provide
685 sufficient access facilities in shop and at jobsite to permit the Engineer
686 or the Engineer's authorized representative to perform inspection or
687 testing.
688
689 Notify the Engineer in writing 48 hours prior to performing any
690 radiographic examinations.
691
692 Radiographic procedure used shall conform to ASME Boiler
693 and Pressure Vessel Code, Section V, Article 2 and the following:
694
695 Make two exposures for each complete joint penetration
696 butt-welded splice. For each of the two exposures, center
697 radiation source on each bar to be radiographed. Make first
698 exposure with radiation source placed at zero degrees from top
699 of weld and perpendicular to weld root, and identified with
700 station mark of "0." When obstructions prevent zero degree
701 placement of radiation source for first exposure, and when
702 approved in writing by the Engineer, source may be rotated
703 around centerline of reinforcing bar, a maximum of 25 degrees.
704 Make second exposure at 90 degrees to "0" station mark and
705 identify with station mark of "90."
706
707 For field-produced, complete joint penetration butt
708 welds, radiograph no more than one weld during one exposure.
602-18

602.03
709 For shop-produced, complete joint penetration butt welds, if
710 more than one weld is to be radiographed during one
711 exposure, angle between root line of each weld and direction to
712 radiation source shall be not less than 65 degrees.
713
714 Make radiographs by either X-ray or gamma ray.
715 Radiographs made by X-ray or gamma rays shall have
716 densities of not less than 2.3 or more than 3.5, in area of
717 interest. Tolerance of 0.05 in density will be allowed for
718 densitometer variations. Gamma rays shall be from iridium
719 192 isotope and emitting specimen shall not exceed 0.175 inch
720 in greatest diagonal dimension.
721
722 Place radiographic film perpendicular to radiation source
723 at all times; parallel to root line of weld, unless source
724 placement determines that film must be turned; and as close to
725 weld root as possible.
726
727 Maintain minimum source-to-film distance such that
728 radiographs maintain maximum geometric unsharpness of
729 0.020, regardless of reinforcing bar size.
730
731 Place penetrameters on source side of bar and
732 perpendicular to radiation source at all times. Place one
733 penetrameter in center of each bar to be radiographed,
734 perpendicular to weld root, and adjacent to weld.
735 Penetrameter images shall not appear in weld area.
736
737 When radiography of more than one weld is being
738 performed per exposure, include minimum of one pentrameter
739 per bar for each exposure, or three penetrameters per
740 exposure. When three penetrameters per exposure are used,
741 place one penetrameter on each of the two outermost bars of
742 the exposure, and place remaining penetrameter on centrally
743 located bar.
744
745 Allowable weld buildup of 0.16 inch may be added to
746 total material thickness when determining proper penetrameter
747 selection. No image quality indicator equivalency will be
748 accepted. Wire penetrameters or penetrameter blocks will not
749 be allowed.
750
751 Shim penetrameters using radiographically identical
752 material. Penetrameter image densities shall be minimum of
753 2.0 and maximum of 3.6.
754
755 Use Class 1 radiographic film, regardless of reinforcing
756 bar size.
602-19

602.03
757
758 Keep radiographs free of film artifacts and processing
759 defects, including streaks, scratches, pressure marks, or marks
760 made for identifying film or for welding indications.
761
762 Clearly identify each splice on each radiograph. Before
763 radiographic inspection begins, radiograph identification and
764 marking system shall be established between the Contractor
765 and the Engineer. Identify film by lead numbers only. Etching,
766 flashing, or writing in identifications of any type will not be
767 permitted. Make each piece of film identification information
768 legible and include, as a minimum, the following information:
769 Contractor's name, date, name of nondestructive testing firm,
770 initials of radiographer, contract number, part number, and
771 weld number. Place the letter "R" and repair number directly
772 after weld number to designate radiograph of a repaired weld.
773
774 Develop radiographic film within time range of one
775 minute less to one minute more than film manufacturer's
776 recommended maximum development time. Sight
777 development will not be allowed.
778
779 Use processing chemistry with consistent mixture and
780 quality. Keep processing rinses and tanks clean. Maintain
781 records of all developing processes and any chemical changes
782 to developing processes. Submit those records to the
783 Engineer upon request. The Engineer may request, at any
784 time, that a sheet of unexposed film be processed in the
785 presence of the Engineer, to verify processing chemical and
786 rinse quality.
787
788 Record results of radiographic interpretations on signed
789 certification and keep copy with film packet.
790
791 Include developer temperature, developing time, fixing
792 duration, and rinse times in technique sheets prepared in
793 accordance with ASME Boiler and Pressure Vessel Code,
794 Section V, Article 2, Section T-291.
795
796 (F) Splicing of Welded Wire Fabric. Overlap flat sheets of welded wire
797 fabric (WWF) to maintain uniform strength. Fasten sheets of WWF at ends
798 and edges. Use edge lap not less than the following: one spacing of cross
799 wires plus 2 inches; or 6 inches; or the numerical value of the longitudinal
800 wire size (W-Size Number) times 4.3 divided by the longitudinal wire spacing
801 in inches.
802 602.03
803 602.04 Measurement. Reinforcing steel will be paid on a lump sum basis.
804 Measurement for payment will not apply.
602-20

602.05
805
806 The Engineer will base calculated weights in accordance with Table 602.04-1
807 – Bar Designation, Weight, and Area.
808
TABLE 602.04-1 - BAR DESIGNATION, WEIGHT, AND AREA
Weight Per Linear Foot
Bar No. Area (Square Inches)
(Pounds)
3 0.376 0.11
4 0.668 0.20
5 1.043 0.31
6 1.502 0.44
7 2.044 0.60
8 2.670 0.79
9 3.400 1.00
10 4.303 1.27
11 5.313 1.56
14 7.65 2.25
18 13.60 4.00
809
810 602.05 Payment. The Engineer will pay for accepted reinforcing steel on a
811 contract lump sum basis. Payment will be full compensation for the work prescribed
812 in this section and Subsection 109.01 – Schedule of Agreed Prices for Lump Sum
813 Price Items.
814
815 Pay under:
816
817 Pay Item Pay Unit
818
819 Reinforcing Steel for _____________ Lump Sum
820
821 The Engineer will not pay for clips, wire, or other material used for fastening
822 reinforcement in place separately and will consider the cost for clips, wire, or other
823 material used for fastening reinforcement in place as included in the contract price
824
602-21

602.05
824 of the various contract pay items. The cost is for the work prescribed in this section
825 and the contract documents.
826
827 The Engineer will not pay for welded wire fabric or bar mat reinforcement
828 separately and will consider the cost for welded wire fabric or bar mat reinforcement
829 as included in the contract price of the various contract pay items. The cost is for
830 the work prescribed in this section and the contract documents.
831
832
833 END OF SECTION 602
602-22
