Repository: QRSE-LLC/hdot-knowledge-base

# HDOT Knowledge Base

A structured, searchable Markdown knowledge base built from official Hawai'i Department of Transportation (HDOT) Highways Division reference documents — the 2005 Standard Specifications for Road and Bridge Construction, Special Provisions, and related official manuals.

Maintained by QRSE LLC for internal contract-administration reference. Content is authored and kept current with Claude.

## What's here

- `raw/` — official source documents converted to Markdown. `raw/division-*/` holds the 2005 Standard Specifications by division/section; `raw/materials-testing/` holds the HDOT LABS materials guides (Sampling and Testing Guide, Master Material Certification List, sampler qualifications)
- `wiki/` — compiled reference pages: one per division/section (`wiki/divisions/`) and one per cross-cutting concept (`wiki/concepts/`), each summarizing the applicable spec language plus practice notes
- `indexes/` — a source index, concept index, glossary, and an open-questions log tracking ambiguities and gaps identified during the build

## Status

Actively being built out. Currently covers the 2005 Standard Specifications (partial), the HDOT LABS materials and testing guides, and a set of concept pages. Additional official HDOT reference manuals (Standard Plans, stormwater/BMP manuals, the 1973 Construction Manual, and others) are being added incrementally.

Project Special Provisions are not currently in this repo. Because they are contract-specific and this repository is public, where they should live is an open question — see `indexes/open-questions.md`.

## Scope and limits

This is a reference aid, not a legal document. Wiki pages summarize and interpret official HDOT publications; they are not a substitute for the source specifications, special provisions, or current HDOT guidance, which remain authoritative. Always verify against the official source before relying on anything here for a live contract decision.

File: raw/division-500/502-timber-structures.md
# 502 — Timber Structures

> **Source:** 2005 HDOT Standard Specifications for Road and Bridge Construction
> **File:** `inputs/2005 Standard Specs/502_Print.pdf`
> **Pages:** 8

---

502.03
1 SECTION 502 - TIMBER STRUCTURE
2
3
4 502.01 Description. This section describes constructing timber structures and
5 timber portions of composite structures.
6
7 502.02 Materials.
8
9 Bridge Paints 708.01
10
11 Structural Steel 713.01
12
13 Structural Timber and Lumber 714.01
14
15 Timber Preservatives 714.02
16
17 Hardware for Timber Structures 714.03
18
19 502.03 Construction.
20
21 (A) Falsework. Place falsework or centering in accordance with
22 Subsection 503.03(B) – Falsework, Formwork, or Centering.
23
24 (B) Storage of Material. Store lumber and timber on work site in orderly
25 piles or stacks. Open-stack untreated material on supports at least 12 inches
26 above ground surface and in a manner to shed water and prevent warping.
27 Close-stack treated lumber in a manner to shed water and prevent warping.
28 Stack and strip lumber and timber to permit free circulation of air between
29 tiers and courses. Cover material to protect from weather.
30
31 (C) Workmanship. Framing shall be true and exact. Drive nails and
32 spikes with just sufficient force to set heads flush with surface of wood. Deep
33 hammer marks in wood surfaces are considered evidence of poor
34 workmanship and are sufficient cause for removal of worker who caused
35 them. Provide workmanship on metal parts in accordance with Section 501 -
36 Steel Structures.
37
38 (D) Treated Timber. Provide preservative treatment in accordance with
39 contract documents.
40
41 (1) Preservative Treatment for Timber. Treat lumber and piles in
42 accordance with AWPA Standards and contract documents.
43
44 (2) Handling. Handle treated timber carefully without sudden
45 dropping, breaking of outer fibers, bruising, or penetrating surface with
46 tools. Handle treated timber with rope slings. Do not use cant hooks,
47 peaveys, pikes, or hooks.
48
502-1

502.03
49 (3) Cutting, Framing, and Boring. Cut, frame, and bore treated
50 timbers before treatment, when practicable. Place untreated cuts,
51 borings, or other joint framings above high-water elevation when
52 treated timbers are to be placed in waters infested by marine borers.
53
54 (4) Cuts and Abrasions. Dry and remove dirt, grease, and other
55 foreign matter from cut surfaces prior to applying preservative. Trim
56 abrasions before covering or brush coating treated piles or timber as
57 follows:
58
59 (a) Cover cuts and abrasions in treated piles or timbers with
60 two applications of a mixture of 60 percent creosote oil and 40
61 percent roofing pitch.
62
63 (b) Brush coat cuts and abrasions in treated piles or timbers
64 with at least two applications of hot creosote oil, and cover with
65 hot roofing pitch.
66
67 (c) Brush two coats of concentrated salt preservatives on
68 cut surfaces of salt-treated timber.
69
70 (5) Bolt Holes. Treat with creosote oil all bolt holes bored after
71 initial treatment, using a pressure bolt-hole treater acceptable to the
72 Engineer. After treating bolt holes, plug unfilled holes with creosoted
73 plugs.
74
75 (6) Temporary Attachment. Treat as required herein for bolt
76 holes, all holes resulting from attaching forms or temporary braces to
77 treated lumber with nails or spikes; and fill holes by driving zinc-coated
78 nails, spikes, or creosoted plugs flush with surface.
79
80 (E) Untreated Timber. In structures of untreated timber, coat following
81 surfaces in accordance with AWPA Standard M4:
82
83 (1) Ends, tops, and contact surfaces of sills, caps, floor beams,
84 and stringers.
85
86 (2) Ends, joints, and contact surfaces of bracing and truss
87 members.
88
89 (3) Timber bumper surfaces and back faces of bulkheads.
90
91 (4) Other timber surfaces that are to be in contact with earth,
92 metal, or other timber.
93
94 (F) Treatment of Pile Heads. After cutting and before placing caps, treat
95 pile heads receiving caps as follows:
96
502-2

502.03
97 (1) Treated Piles. Protect heads of treated timber piles by
98 following methods. Unless otherwise specified, use fabric covering
99 method.
100
101 (a) Zinc Covering. Cover sawed surface with:
102
103 1. Three applications of a mixture of 60 percent
104 creosote oil and 40 percent roofing pitch.
105
106 2. Thoroughly brush coat with three applications of
107 hot creosote oil, and cover with hot roofing pitch.
108
109 Before placing cap, place sheet of No. 12 gage zinc on
110 each pile head. Sheet of zinc shall be of sufficient size to
111 project at least 4 inches beyond pile. Bend down, trim neatly,
112 and fasten sheet of zinc to pile face with large-headed zinc-
113 coated roofing nails.
114
115 (b) Fabric Covering. Cover pile heads with alternate
116 layers of hot pitch and waterproofing cotton fabric conforming
117 to ASTM D 173. Use four applications of pitch and three layers
118 of fabric. Cut fabric large enough to cover pile top and fold
119 down at least 6 inches along all sides of pile. Fold down fabric
120 neatly over pile and secure with large headed zinc-coated
121 nails; or by binding or serving with not less than seven
122 complete turns of zinc-coated wire, held in place by
123 large-headed zinc-coated nails and staples. Trim edges of
124 fabric projecting below wire wrapping.
125
126 (2) Untreated Piles. Apply the following treatments to untreated
127 pile heads:
128
129 (a) Brush coat sawed surface thoroughly with two
130 applications of hot creosote oil.
131
132 (b) Coat sawed surface heavily with red primer paint.
133 Cover untreated piles with cotton duck of at least 8-ounce
134 weight. Fold duck down over sides of pile and secure with
135 large-headed roofing nails. Trim edges of duck below nails.
136 Waterproof duck by thoroughly saturating and coating with one
137 or more applications of red primer paint.
138
139 (G) Holes for Bolts, Dowels, Rods, and Lag Screws. Bore holes for
140 round drift-bolts and dowels 1/16 inch less in diameter than bolt or dowel to
141 be used. Bore holes for square drift-bolts or dowels equal in diameter to the
142 least dimension of bolt or dowel. Bore holes for machine bolts same
143
502-3

502.03
143 diameter as bolt. Bore holes for rods 1/16 inch greater in diameter than rod.
144 Bore holes for lag screws not larger than body of the screw at base of hread.
145
146 (H) Bolts and Washers. Use washers of size and type specified, under
147 bolt heads and nuts.
148
149 Lock nuts of bolts after final tightening by burring threads. Furnish
150 bolts having surplus threading of at least 3/8 inch per foot of timber thickness.
151
152 (I) Countersinking. Countersink wherever the contract documents
153 require smooth faces. Paint horizontal recesses, formed for countersinking,
154 with hot creosote oil. Fill horizontal recesses with hot pitch after bolt or screw
155 is in place.
156
157 (J) Timber Connectors. Use split ring, toothed ring, shear plate, or spike
158 grid timber connectors. Install split ring and shear plate connectors in precut
159 grooves of dimensions as specified herein, or as recommended by
160 manufacturer.
161
162 Cut timber connector grooves concentric with bolt hole; conform to
163 cross-sectional shape of rings, and provide a snug fit. Cut inside groove
164 diameter larger than nominal ring diameter.
165
166 Force toothed rings and spike grids into the wood so that timbers will
167 be in firm contact. Use pressure equipment that does not damage the wood.
168 Embed all connectors of this type at a joint uniformly and simultaneously.
169
170 Fabricate structural members using connectors prior to preservative
171 treatment. Drill bolt holes within 1/16 inch from required placement. Drill bolt
172 holes 1/16 inch larger than bolt diameter and perpendicular to timber face.
173
174 Store timber after fabrication, in a manner that will prevent
175 dimensional changes in members before assembly.
176
177 If dimensions of material and details are not specified, submit shop
178 drawings showing dimension and details.
179
180 (K) Framing. Cut and frame lumber and timber to a close fit so that joints
181 have an even bearing over entire contact surfaces. Cut mortises and tenons
182 true to size for their full depth to allow for a snug fit without shim. Open joints
183 will be rejected.
184
185 (L) Pile Bents. Drive piles in accordance with the contract documents,
186 with a variation of above-ground portion of not more than 1/4 inch per foot
187 from vertical; or batter so that cap may be placed in the specified location
188 without excessive manipulation of piles. Redrive, or use other methods
189 acceptable to the Engineer, to avoid such manipulations. Shimming on tops
190 of piles will not be permitted.
502-4

502.03
191
192 Select pile sizes to avoid undue bending or distortion of sway bracing.
193 Exercise care in distribution of piles, of varying sizes, to secure uniform
194 strength and rigidity in bents of structures.
195
196 Make cut-offs to ensure even and uniform bearing between cap and
197 piles.
198
199 (M) Framed Bents.
200
201 (1) Mud Sills. For mud sills made from untreated timber, use
202 redwood, heart cedar, heart cypress, or other timber acceptable to the
203 Engineer. Embed mud sills firmly and evenly to solid bearing and
204 tamp in place.
205
206 (2) Concrete Pedestals. Finish concrete pedestals for support of
207 framed bents to provide an even bearing surface for sills or posts.
208 Use dowels of minimum 3/4-inch diameter to anchor sills or posts.
209 Form concrete pedestal around anchor sill or post so that anchor
210 projects at least 6 inches above top of pedestal.
211
212 (3) Sills. Provide sills with true and even bearing on mud sills,
213 piles, or pedestals. Drift-bolt sills to mud sills or piles, with bolts of not
214 less than 3/4-inch diameter that extend into mud sills or piles at least 6
215 inches. When possible, remove earth from contact with sills.
216
217 (4) Posts. Fasten posts to pedestals with dowels of not less than
218 3/4-inch diameter, extending at least 6 inches into posts.
219
220 Fasten posts to sills by the following methods:
221
222 (a) By dowels of not less than 3/4-inch diameter, extending
223 at least 6 inches into posts and sills.
224
225 (b) By drift-bolts of not less than 3/4-inch diameter, driven
226 diagonally through post base and extending at least 9 inches
227 into sill. Drive drift-bolts into holes, as indicated in the contract
228 documents, at a 45-degree angle and so that drift bolts enter
229 post at least 6 inches above post base.
230
231 (N) Caps. Place timber caps, with ends aligned, in a manner to secure an
232 even and uniform bearing over tops of supporting posts or piles. Secure
233 caps by drift-bolts of not less than 3/4-inch diameter, extending at least 9
234 inches into approximate center of posts or piles.
235
236 (O) Bracing. Bolt ends and intermediate intersections of bracing through
237 pile, post, or cap using bolt of not less than 5/8-inch diameter. Use bracing of
238 sufficient length to provide a minimum edge distance of 8 inches between
502-5

502.03
239 outside of bolt and end of brace.
240
241 (P) Stringers. Size stringers at bearings and place in position so that
242 knots near edges will be in top portion of stringers.
243
244 Join outside stringers with lap joints or butt joints with ends cut on a
245 taper. Lap join interior stringers to take bearing over full width of floorbeam
246 or cap at each end. Separate lapped ends of untreated stringers at least 1/2
247 inch for circulation of air, and securely fasten by drift-bolting. Stagger joints
248 when stringers are two panels in length.
249
250 Place cross-bridging at center of each span. Frame cross bridging
251 between stringers neatly, and toe-nail with at least two nails in each end.
252 Provide full bearing of cross-bridging members, at each end, against sides of
253 stringers.
254
255 (Q) Plank Floors. Use planks for flooring that are surfaced on four sides
256 (S4S).
257
258 Provide single plank floors, in accordance with the contract
259 documents, consisting of a single thickness of plank supported by stringers
260 or joists. Lay planks heart side down, with 1/4-inch openings between planks
261 for seasoned material, and with tight joints for unseasoned material. Spike
262 each plank securely to each joist. Lay planks so that no two adjacent planks
263 vary in thickness by more than 1/16 inch.
264
265 Provide two-ply timber floors, in accordance with the contract
266 documents, consisting of two layers of flooring supported on stringers or
267 joists. Pressure treat lower course with creosote oil. Lay top course
268 diagonally or parallel to roadway centerline, in accordance with the contract
269 documents. Fasten each floor piece securely to lower course. Stagger joints
270 in adjacent timbers at least 3 feet. Securely fasten ends of flooring when top
271 flooring is placed parallel to roadway centerline. Bevel these members at
272 each end of the bridge.
273
274 (R) Nail-Laminated or Strip Floors. Place strips on edge, at right angles
275 to roadway centerline. Nail each strip to preceding strip at each end and at
276 approximately 18-inch intervals, with nails driven alternately near top and
277 bottom edges. Use nails of sufficient length to pass through two strips and at
278 least halfway through third strip.
279
280 If timber supports are used, toe-nail every other strip to every other
281 support. Use nails of size specified in the contract documents. When steel
282 supports are used, attach strips to steel supports using zinc-coated
502-6

502.03
283 metal clips acceptable to the Engineer. Ensure that each strip is vertical and
284 tight against preceding strip, and bearing evenly on supports.
285
286 (S) Wheel Guards and Railing. Frame and erect wheel guards and
287 railing, in accordance with the contract documents and true to line and grade.
288
289 Use wheel guards, rails, and rail posts that are surfaced on four sides
290 (S4S).
291
292 Lay wheel guards in sections not less than 12 feet long, except where
293 necessary to match expansion joints or end joints.
294
295 (T) Trusses. Fabricate trusses with no irregularities of line. Provide
296 chords that are straight and true from end to end in horizontal projection; and
297 show a smooth curve through panel points conforming to correct camber in
298 vertical projection. Uneven or rough cuts at points of bearing will be rejected.
299
300 (U) Erection of Railing. Build railings after removal of falsework and
301 adjustment of trusses to correct alignment and camber.
302
303 (V) Painting.
304
305 (1) General. Apply three coats of paint to rails and rail posts of
306 untreated timber or timber treated with preservative salts. Paint parts
307 of structure, other than rails and rail posts, in accordance with the
308 contract documents. Paint hardware as specified for timber. Paint
309 metal parts, except hardware, with one shop coat and two field coats,
310 in accordance with Section 501 - Steel Structures.
311
312 Use type of paint as specified in the contract documents.
313
314 Painting of timber structures includes:
315
316 (a) Preparing timber and metal surfaces.
317
318 (b) Applying, protecting, and drying paint coatings.
319
320 (c) Supplying tools, tackle, scaffolding, labor and materials
321 necessary for entire work.
322
323 (2) Weather Conditions. Do not apply paint when:
324
325 (a) Air temperature is below 40 degrees Fahrenheit.
326
327 (b) Air is misty.
328
329 (c) Surfaces are damp.
330
502-7

502.03
331 (3) Cleaning. If painting is specified, clean timber surfaces of
332 dust, dirt and other foreign matter by brushing or other effective
333 means immediately before painting.
334
335 Clean metal parts in accordance with Section 501 - Steel
336 Structures.
337
338 (4) Application. Apply paint with hand brushes. Putty cracks and
339 openings in timber after priming coat has been placed and has dried.
340 Do not apply succeeding coats of paint until preceding coat has been
341 drying for at least three days and has hardened enough to prevent
342 breaking under brush.
343
344 Stencil stream name and bridge structure number on left hand
345 side, and year of construction on right hand side (as you approach
346 bridge), of each end of bridge. Use 2-inch-high letters and figures,
347 and paint that contrasts with background.
348
349 (W) Cleanup. Remove falsework, excavated or unwanted material, trash,
350 and temporary buildings upon completion of timber structures and before
351 final acceptance by the Engineer.
352 502.03
353 502.04 Measurement. Untreated timber and treated timber will be paid on a
354 lump sum basis. Measurement for payment will not apply.
355
356 502.05 Payment. The Engineer will pay for accepted untreated timber and
357 treated timber on a contract lump sum basis. Payment will be full compensation for
358 work prescribed in this section and the contract documents.
359
360 The Engineer will pay for the following pay items when included in the
361 proposal schedule:
362
363 Pay Item Pay Unit
364
365 Untreated Timber Lump Sum
366
367 Treated Timber Lump Sum
368
369 The Engineer will not pay for timber bumpers at ends of concrete floor slabs
370 and will consider cost for timber bumpers at ends of concrete floor slabs as included
371 in the contract prices for untreated and treated timber. Cost is for work prescribed in
372 this section and the contract documents.
373
374 The Engineer will pay for timber piling in accordance with and under Section
375 505 - Piling.
376
377
378 END SECTION 502
502-8

File: raw/division-500/503-concrete-structures.md (part 1 of 2)
# 503 — Concrete Structures

> **Source:** 2005 HDOT Standard Specifications for Road and Bridge Construction
> **File:** `inputs/2005 Standard Specs/503A__Concrete-Structures__From-Parsons__Print.pdf`
> **Pages:** 28

---

503.03
1 SECTION 503 - CONCRETE STRUCTURES
2
3 503.01 Description. This section describes construction of concrete bridges,
4 grade separations, culverts, head walls, retaining walls, and other concrete
5 structures.
6
7 503.02 Materials.
8
9 Structural Concrete 601
10
11 Reinforcing Steel 602
12
13 Joint Filler 705.01
14
15 Joint Sealer 705.04
16
17 Flashing Compound 705.05
18
19 Waterproofing 705.06
20
21 Waterstops 705.07
22
23 Dowels 709.01(E)
24
25 Curing Materials 711.01
26
27 Admixtures 711.03
28
29 Bearing Devices and Related Materials 712.09
30
31 Abrasive Coating 712.11
32
33 503.03 Construction.
34
35 (A) Foundation. Excavate and backfill foundations in accordance with
36 Section 205 - Excavation and Backfill for Bridge and Retaining Structures,
37 Section 206 – Excavation and Backfill for Drainage Facilities and as indicated
38 in the contract documents.
39
40 Elevation of bottom of footings shown is approximate only. Upon
41 completion of excavation work, request that the Engineer inspect foundation.
42 The Engineer may order changes in dimensions or elevations of footings as
43 may be necessary to secure a satisfactory foundation.
44
45 Backfill unauthorized excavation made below required footing
46 elevation or beyond lines shown, with Class D concrete. When foundation
503-1

503.03
47 requires redesign because of unauthorized excavation, the Contractor shall
48 engage the services of a Hawaii Licensed Structural Engineer to prepare
49 detailed drawings of a redesigned footing. Submit redesign proposal and
50 after the Engineer reviews and accepts proposal, construct redesigned
51 foundation at no additional increase in contract price or contract time. Claim
52 for delay or additional cost resulting from foundation redesign will not be
53 allowed. The State will deduct costs to review the redesign from the
54 Contractor.
55
56 Place pilings in accordance with Section 505 - Piling. Place drilled
57 shafts in accordance with Section 511 – Drilled Shafts.
58
59 (B) Falsework, Formwork, or Centering. Falsework, formwork, or
60 centering is temporary construction work on which other work is wholly or
61 partially supported until permanent construction is strong enough to support
62 itself. This includes form lining and sheathing, as well as necessary
63 supporting members, hardware, and bracing.
64
65 Submit falsework and centering erection plans including soil bearing
66 value, stress sheets, superstructure placing diagram and sequence,
67 falsework and centering removal procedures, and design calculations for
68 falsework and centering, as a complete package, stamped and signed by a
69 Hawaii Licensed Structural Engineer. Submit manufacturer's certificates or
70 perform tests, as necessary, to demonstrate adequacy of devices proposed
71 for use or to verify design assumptions.
72
73 Do not start falsework, formwork, or centering construction until the
74 Engineer has accepted drawings and calculations. Acceptance of drawings
75 or inspections of system by the Engineer does not relieve the Contractor from
76 responsibility of results obtained by using such drawings and calculations.
77
78 Use AASHTO LRFD Bridge Specifications for design of falsework,
79 formwork, or centering. For allowable stresses not specified in AASHTO,
80 structural engineer may use UBC/ICBO industry specifications or codes upon
81 acceptance. Avoid cantilevered falsework members. Limit maximum
82 deflection due to weight of dead and live loads to 0.4 percent of span.
83 Provide camber strips to compensate for deflections or other movements
84 greater than 1/4 inch.
85
86 Take length of spans to be the smaller of center-to-center distance
87 between supports or clear span plus member depth. Design formwork for
88 bottom slab of box girders to carry dead and live loads of both top and
89 bottom slabs, as well as loads of webs, unless calculations indicate bottom
90 slab is to carry loads of top slabs temporarily imposed upon it.
91
503-2

503.03
91 Arrange falsework system so that loads imposed produce symmetrical
92 and approximately equal reactions. Submit falsework soil pressure, pile
93 capacity, and ground preparation, with supporting data and documentation.
94 Show these items on working drawings. When structures cross over
95 waterways and other flood prone areas, use special consideration in design
96 of supporting falsework to prevent reduction in support capacity due to
97 effects of water.
98
99 Design load for falsework or centering includes dead and live vertical
100 loads, slope load of structure, and lateral loads. Minimum vertical live load to
101 be used in design is 50 pounds per square foot of surface area plus 150
102 pounds per linear foot, applied at outside edge of cantilevered members.
103 Add minimum vertical live load to actual weight of required construction
104 equipment. Use minimum lateral load in design to be the greater of either 3
105 percent of total dead load or 150 pounds per linear foot. Apply minimum
106 lateral load at top surface of falsework support.
107
108 When falsework is over or adjacent to existing roadways, install
109 falsework system to withstand vehicle impact and maintain until falsework
110 removal.
111
112 Show stresses and deflections of load supporting members in design
113 calculations. Show anticipated total settlements of falsework and forms on
114 falsework drawings, including falsework footing pressure and settlement, and
115 joint take-up. Construct deck slab form between girders with no allowance
116 for settlement relative to girders. Do not exceed 1 inch for anticipated
117 settlements of falsework. Provide tell-tales attached to soffit forms, readable
118 from the ground, at sufficient locations to determine total settlements
119 resulting from concrete placement. Discontinue concrete placement when
120 settlements deviate more than ± 3/8 inch from those indicated on falsework
121 drawings. In such affected areas, provide corrective measures prior to initial
122 set of concrete. Remove unacceptable concrete.
123
124 In designing falsework and centering, assume weight of 160 pounds
125 per cubic foot for concrete. Design and construct falsework to provide
126 necessary rigidity and to support loads without appreciable settlement or
127 deformation. Use screw jacks or hardwood wedges to take up settlement in
128 formwork either before or during placement of concrete. Design falsework for
129 support of superstructure to support loads that would be superimposed as if
130 entire superstructure were placed at once. Design vertical falsework
131 members supporting spans with single hinge, or double hinges within span,
132 for twice tributary falsework requirements at distance of 10 feet on each side
133 of hinges, measured parallel to centerline of girder. Apply requirement to
134 conventionally reinforced and prestressed concrete structures. Design
135 falsework for prestressed concrete structures for additional loads caused by
136 prestressing.
503-3

503.03
137
138 Place falsework or centering upon footing safe against undermining
139 and softening when footing type foundations are to be used. Show bearing
140 value of soil in shop drawings of falsework or centering.
141
142 When used, space, drive, and remove falsework piling as accepted by
143 the Engineer. Set falsework to give finished structure camber specified.
144 Construct arch centering in accordance with centering plans accepted by the
145 Engineer. Make provisions for gradual lowering of centers and for rendering
146 arch self-supporting. Use jacks to correct slight settlement that may occur
147 during placement of concrete.
148
149 In design of bottom slab plywood forms and timber joists for concrete
150 box girders, top slab loads may be omitted when placing top slab separately
151 from webs and bottom slab.
152
153 If lost post method of concrete box girder deck forming is used, 2 by 6
154 continuous mudsills beneath posts will not be required when 2 by 4 or smaller
155 timber posts, with soft wood wedges, are used for supports.
156
157 Use manufactured items conforming to AASHTO standards. When
158 items are not covered by AASHTO, use standards of nationally known
159 organizations such as AISC for steel, ACI for concrete, and NFPA for lumber.
160 In all cases, furnish data listing manufacturer's design criteria conforming to
161 design specifications and recommendations, or perform tests, as necessary,
162 to show adequacy of proposed device.
163
164 Install falsework lighting in accordance with Section 633 – Falsework
165 Lighting.
166
167 (C) Forms.
168
169 (1) Construction. Use wood or metal forms that are mortar tight
170 and sufficiently rigid to prevent distortion due to pressure of concrete
171 and other loads, including vibration, incidental to construction.
172 Construct and maintain forms to prevent joints from opening.
173
174 Unless otherwise indicated in the contract documents, place
175 minimum 3/4 inch by 3/4 inch chamfer at sharp corners. Give girder
176 and coping forms a bevel or draft to ensure easy removal.
177
178 Set and maintain forms true to lines designated. When forms
179 appear to be unsatisfactory, either before or during concrete
180 placement, the Engineer may stop work until defects are corrected.
181
503-4

503.03
181
182 When forms are submerged in water and concrete is placed in
183 the dry, make forms watertight below high water level.
184
185 Cover knotholes and damaged areas in wood forms with metal
186 patches.
187
188 Control rate of depositing concrete in forms to prevent form
189 deflection or form panels that exceed permitted deflections. When
190 structure height is greater than 6 feet, submit rate of depositing
191 concrete.
192
193 Use forms for concrete surfaces not completely enclosed or
194 hidden below permanent ground surface that conform to
195 requirements, in this subsection, for exposed-surface forms. Interior
196 surfaces of underground drainage structures will be considered
197 completely enclosed surfaces.
198
199 Before using forming systems for exposed surfaces, submit
200 form design and materials data for each system.
201
202 Design and construct forms for exposed concrete surfaces so
203 that formed surface of concrete does not undulate excessively
204 between studs, joists, form stiffeners, form fasteners, or walls.
205 Undulations exceeding either 3/32 inch or 1/270 of center-to-center
206 distance between studs, joists, form stiffeners, form fasteners, or walls
207 will be considered to be excessive. The Engineer will reject portions
208 of concrete structure with surface undulations over limits specified
209 herein.
210
211 Form exposed surfaces of each concrete structure element
212 with same forming material or with materials that produce similar
213 concrete surface textures, color, and appearance.
214
215 For exposed surfaces, provide form panel facing consisting of
216 continuous sections of form facing material, unbroken by joint marks,
217 against which concrete is placed.
218
219 (2) Form Lumber. Use form lumber, except for curved and
220 special surfaces, of five ply panel boards or dressed shiplap, used
221 with or without form liners. Rough lumber may be used for unexposed
222 surfaces in finished structure. Three-ply panel boards may be used
223 for forming soffit of unexposed portions of box girder top slabs.
224
503-5

503.03
224 Use plywood conforming to latest edition of "United States
225 Product Standard PS-1 for Construction and Industrial Plywood" for
226 forms. Place form panels in uniform widths of not less than 36 inches
227 and in uniform lengths of not less than 6 feet, except where
228 dimensions of members formed are less than specified panel
229 dimensions. Place plywood panels with grain of outer plys in direction
230 of span.
231
232 Place form panels in neat, symmetrical pattern, subject to
233 acceptance of the Engineer. Place panels with long dimension
234 horizontal and with horizontal joints level and continuous. Stagger
235 and position perpendicular to vertical joints, as shown in the contract
236 documents.
237
238 (3) Form Ties. Use form ties of sufficient strength and number to
239 hold form securely in place and prevent spreading of forms during
240 concrete placement. The following will not be allowed:
241
242 (a) Ties consisting of twisted wire loops to hold forms in
243 position.
244
245 (b) Non-metallic forming ties, anchorages, forming supports
246 or other accessories that may be embedded permanently in
247 concrete.
248
249 (c) Driven type anchorages for fastening forms or form
250 supports to concrete.
251
252 Construct form ties or anchorages within forms to permit
253 removal to depth of at least 1 inch from face, without injury to
254 concrete. Design fittings for form ties or anchorages so that, upon
255 removal, cavities left are of the smallest possible size. Fill cavities
256 completely with cement mortar and leave surface sound, smooth,
257 even, and uniform in color.
258
259 (4) Walls. For narrow walls and columns where bottom of form is
260 inaccessible, leave lower form boards loose.
261
262 (5) Surface Treatment. Immediately before each use, clean and
263 treat forms with non-staining form oil that will permit ready release of
264 forms and will not discolor concrete.
265
266 (6) Metal Forms. Specifications for forms regarding design,
267 mortar tightness, filleted corners, beveled projections, bracing,
268 alignment, removal, reuse, and oiling apply to metal forms. Metal
269 thickness used for forms shall be such that forms will remain true to
503-6

503.03
270 shape. Countersink bolts and rivet heads. Design clamps, pins, or
271 other connecting devices to hold forms rigidly together and to allow
272 removal without injury to concrete. Metal forms that are rough or
273 crooked will not be allowed.
274
275 (7) Reuse of Forms. Maintain shape, strength, rigidity,
276 watertightness, and surface smoothness of reused forms. Resize
277 warped or bulged lumber before using.
278
279 (D) Removal of Falsework and Forms. Before removing shoring
280 beneath beams or girders, remove forms from columns to allow the Engineer
281 to inspect condition of column concrete.
282
283 Remove supports using method that permits concrete to uniformly and
284 gradually take stresses caused by its own weight.
285
286 In continuous or rigid frame structures, release falsework only after
287 last concrete (excluding concrete above bridge deck) in that span and first
288 adjoining spans on each side have been in place for 14 days. For falsework
289 removal, consider spans with a single hinge within span to be continuous.
290 Consider hinges of suspended spans within a bridge, as ends of bridge, for
291 determining shoring requirements. In structures of these types, remove
292 falsework gradually and uniformly over whole length.
293
294 After placing concrete, remove or release falsework and forms no
295 earlier than removal times specified in Table 503.03-1 – Removal of
296 Falsework and Forms. The Engineer will determine exact removal time.
297
TABLE 503.03-1 - REMOVAL OF FALSEWORK AND FORMS
Railing and Barriers – 4 Hours and Concrete Has Hardened
Centering Under Beams, Arches, And Other Members - 14 Days
Slabs With Maximum
Thickness of (Inches) 9 12 more than 12
Removal Time (Days) 7 10 14
Walls, Columns, and 40
Vertical Sides of Beams 2 5 10 20 30 or
With Maximum Height of More
(Feet)
Removal Time (Days) 0.5 1 2 3 5 7
Note: Where forms also support vertical or horizontal loads imposed on
slab or beam soffits, use longer requirements for removal time.
503-7

503.03
298
299 Do not release falsework for cast-in-place prestressed portions of
300 structures until after prestressing steel has been tensioned.
301
302 Do not release falsework supporting overhangs and girder stems that
303 slope 45 degrees or more off vertical until 7 days after placing deck concrete.
304 If reshoring system is installed, falsework supporting sides of girder stems
305 that slope less than 45 degrees off vertical may be removed prior to placing
306 deck slab concrete. Design reshoring system, consisting of lateral supports,
307 to resist rotational forces acting on stem, including those caused by
308 placement of deck slab concrete. Install reshoring system immediately after
309 each form panel is removed and prior to release of supports for adjacent form
310 panel.
311
312 Do not remove falsework and forms supporting bottom slab of box
313 girders until 14 days after final top slab is placed. Remove forms for webs of
314 box girders before placing deck slab. Forms supporting concrete top slab of
315 box girder may be left in place. Completely remove interior forms in box
316 girders except those permitted to remain in place. Where minimum crawl
317 space dimensions and unobstructed access to enclosed utilities are provided,
318 interior forms of box girders may be left in place. Clear and sweep loose
319 material from inside of box girder.
320
321 Removal time of falsework may be reduced to 10 days when concrete
322 test specimens develop compressive strengths equal to or greater than
323 required 28-day compressive strength. Cure concrete test specimen in
324 accordance with paragraph 9.4 of AASHTO T 23.
325
326 After removing forms of railing or barriers, protect exposed concrete
327 surfaces from damage after form removal.
328
329 Falsework for concrete box culverts and other concrete structures with
330 top slabs or decks lower than roadway pavement and with spans of 14 feet or
331 less, may be released when concrete strength reaches 1,500 psi, provided
332 top slab is reshored and the curing of the concrete is not interrupted. Do not
333 impose loads (including backfill) on structure until concrete attains required
334 28-day compressive strength.
335
336 (E) Loading. Inducing loading, outside its own weight, onto any part of a
337 structure, except abutment walls and wing walls, will not be allowed until the
338 following conditions have been met: at least 15 days have elapsed since
339 placing concrete; and test specimens show that concrete has developed
340 compressive strength of either 3,000 psi or required 28-day compressive
341 strength, whichever is greater.
342
503-8

503.03
342 Material storage of any kind on structure, within 15 days of concrete
343 placement, will not be allowed. After a minimum of 15 days have elapsed
344 since concrete placement, materials weighing no more than 50 percent of
345 design live load may be stored on structure. Submit shop drawings showing
346 locations and weights of stored materials.
347
348 Release falsework before placing loads on structure.
349
350 Live loads will not be allowed on completed portions of structure when
351 such live loads will produce more than allowable stresses permitted by
352 AASHTO LRFD Bridge Design Specifications.
353
354 Backfill abutment and wing walls in accordance with Section 205 -
355 Excavation and Backfill for Bridge and Retaining Structures.
356
357 (F) Placing Concrete.
358
359 (1) General. Place and consolidate concrete by methods that
360 shall not cause aggregate segregation or unsound concrete and shall
361 result in dense, homogeneous concrete, free of voids, rock pockets
362 and other defects. Use concrete while it is plastic and has sufficient
363 workability for placement. Retempering or remixing concrete that has
364 partially partially hardened will not be allowed. Allow no more than 30
365 minute interval between placement of two consecutive batches or
366 partially hardened will not be allowed. Allow no more than 30 minute
367 interval between placement of two consecutive batches or loads of
368 concrete.
369
370 Do not deviate from schedule for placing concrete without
371 permission from the Engineer.
372
373 Water blast laitance and foreign material and moisten interface
374 surfaces with water immediately before placing concrete over
375 subgrade or construction joint.
376
377 Submit method and sequence of concrete placement. Place
378 concrete on structure only after forms have been cleared of debris and
379 the Engineer has checked and accepted forms and reinforcing steel.
380
381 Place concrete for foundations, bottom slabs of box culverts,
382 and aprons on ground that is free from water. Dewater, sheath, place
383 filter material, and do other work, as required by field conditions, to
384 ensure saturated surface dry foundation bed. Costs for obtaining
385 saturated surface dry foundation bed will be included in price for
386 structure excavation.
387
503-9

503.03
388 Excavate and place sides of concrete or masonry footings not
389 supported on piles or rock to neat lines.
390
391 Begin placing concrete at low point and proceed upgrade.
392 Remove struts, stays, braces, or blockings when concrete placed has
393 reached elevation rendering them unnecessary.
394
395 Deposit concrete in approximate horizontal layers to avoid
396 flowing along forms. When less than a complete layer is placed in
397 one operation, terminate layer in vertical bulkhead. Layer depth shall
398 not exceed 20 inches and shall be such that succeeding layer shall be
399 placed before previous layer has attained its initial set. Place
400 concrete in layers than can be satisfactorily consolidated with
401 vibrators.
402
403 Thoroughly work external surface of concrete with vibrator.
404 Work to force coarse aggregate from surface and to bring mortar
405 against forms, producing a smooth finish, nearly free from water and
406 air pockets, and honeycomb.
407
408 Fill each part of form by depositing concrete as close to final
409 position as possible. Work coarse aggregate back from forms and
410 around reinforcement without displacing bars. After initial set of
411 concrete, do not jar forms and do not place stress on ends of
412 projecting reinforcing.
413
414 After concrete placement stops, remove accumulations of
415 mortar on reinforcing steel and surfaces of forms, before next
416 concrete placement. If concrete is wet, prevent dried mortar chips,
417 other foreign material, and dust from falling onto wet concrete surface.
418 If concrete has set, clean reinforcing steel in a manner that will not be
419 detrimental to concrete-steel bond.
420
421 (2) Box Culverts. Place and allow base slab or footings of box
422 culverts to set at least 12 hours before constructing remainder of
423 culvert. Monolithically construct sidewalls and top slab of box culverts
424 4 feet or less, in height.
425
426 When constructing box culverts that are more than 4 feet in
427 height, place and allow concrete in walls to set at least 12 hours
428 before placing top slab. Provide appropriate keys in sidewalls for
429 anchoring top slab.
430
431 (3) Box Girder Spans. Place bottom slab of box girder spans
432 monolithically with girder stems.
433
503-10

503.03
434 Top slab of box girders may be placed 10 days after placing
435 bottom slabs and stems, provided concrete test specimens of bottom
436 slab and stem concrete have attained compressive strength equal to
437 or greater than 3,000 psi. Cure concrete test specimens in
438 accordance with paragraph 9.4 of AASHTO T 23.
439
440 Place concrete in columns in one continuous operation.
441
442 Allow concrete to set at least 12 hours before placing columns,
443 caps, or beams.
444
445 Do not place horizontal members or sections until concrete in
446 supporting vertical members or sections has consolidated and
447 shrinkage has occurred. When plans require construction joints, allow
448 at least 12 hours to elapse between concrete placements.
449
450 Do not place concrete in superstructure until column forms
451 have been stripped sufficiently to determine character of column
452 concrete. Do not allow superstructure loads to be placed on bents or
453 piers until bents have been in place at least 14 days.
454
455 Do not place concrete in suspended span until adjacent
456 continuous spans are complete in place.
457
458 In structures with one or two hinges in a span, place supporting
459 ends of hinges, including top slabs, before placing supported end.
460
461 Do not place concrete sidewalks and curbs not monolithic with
462 bridge deck until falsework for spans has been released.
463
464 (4) Chutes and Troughs. The use of aluminum for chutes,
465 tremies, troughs or pipes will not be allowed. Place concrete so as to
466 avoid segregation of materials and displacement of reinforcement.
467
468 When plans require steep slopes, equip chutes with baffle
469 boards, or furnish chutes in short lengths that reverse direction of
470 movement.
471
472 Use of long troughs, chutes, and pipes of minimum 6-inch
473 diameter will be allowed only with written authorization by the
474 Engineer. Incline chutes or pipes to allow concrete to flow at required
475 consistency. Addition of water to concrete mix to promote free flow in
476 chutes of low inclination will not be allowed.
477
503-11

503.03
477 Do not drop concrete into forms from vertical distance of more
478 than 5 feet unless confined by closed chutes or pipes.
479
480 Keep chutes, troughs, and pipes clean and free from coatings
481 of hardened concrete by thoroughly flushing them with water after
482 each run. Discharge flushing water away from in-place concrete.
483
484 (5) Vibrating. Consolidate concrete, except for concrete placed
485 under water, using high frequency internal vibrators. Minimum
486 transmitted vibration frequency shall be 4,500 impulses per minute,
487 and shall be such as to visibly affect mass of concrete of 1-inch slump
488 over radius of at least 18 inches. Use sufficient number of vibrators to
489 properly consolidate incoming concrete within 15 minutes after
490 depositing concrete in forms. Make at least two vibrators available at
491 structure site when placing more than 25 cubic yards of concrete.
492 Apply vibrators at uniformly spaced points and not farther apart than is
493 visibly effective. Attaching vibrators to or holding them against forms
494 or reinforcing steel will not be allowed. Insert vibrators in vertical
495 position at a uniform spacing over the entire concrete placement area.
496 Dragging vibrators through concrete will not be allowed.
497
498 External vibrators accepted by the Engineer may be used to
499 consolidate concrete when concrete is inaccessible for adequate
500 consolidation, provided forms are constructed sufficiently rigid to resist
501 displacement or damage from external vibration.
502
503 When required, supplement vibration by hand spading with
504 suitable tools to ensure proper and adequate compaction. Manipulate
505 vibrators to work concrete thoroughly around reinforcement and
506 imbedded fixtures; and into corners and angles of forms. Using
507 vibrators to cause concrete to flow or run into position, instead of
508 placing, will not be allowed. Vibrate sufficiently to compact, but avoid
509 prolonging vibration to the point where segregation occurs.
510
511 (6) Depositing Concrete Underwater. Do not deposit concrete
512 underwater except cofferdam seals, tremie concrete, and drilled shaft
513 concrete. Use seal concrete conforming to Section 601 – Structural
514 Concrete for cofferdam seal concrete deposited underwater. Deposit
515 drilled shaft concrete underwater in accordance with Section 511 –
516 Drilled Shafts.
517
518 Place concrete underwater in a compact mass in its final
519 position by tremie or closed-bottom dump bucket. Do not disturb
520 deposited concrete after placement. Maintain still water at point of
521 deposit.
522
503-12

503.03
523 Tremie consists of a tube having inside diameter at least 6
524 times the maximum size of aggregate used in concrete mix and not
525 less than 10 inches, constructed in sections having flanged couplings,
526 fitted with gaskets. Tremie shall not contain aluminum parts that will
527 come in contact with concrete, including pump and discharge lines.
528 Equip tube with receiving hopper at the top and device that closes
529 discharge end to prevent water from entering tube, while tube is being
530 charged with concrete. Support tremie to permit free movement of
531 discharge end over entire top surface of work and rapid lowering,
532 when necessary, to retard or stop flow of concrete.
533
534 Close and seal discharge end entirely at start of work to
535 prevent water from entering tube. Keep tremie tube full to bottom of
536 hopper. When a batch is dumped into hopper, induce concrete flow
537 by slightly raising discharge end, always keeping discharge end in
538 deposited concrete. Maintain continuous flow until work is completed.
539
540 Use underwater bucket with open top and bottom doors that
541 open freely outward, when tripped. Completely fill and slowly lower
542 bucket, to avoid backwash. Discharge bucket only when bucket rests
543 on surface upon which concrete is to be deposited. After discharge,
544 raise bucket slowly until well above concrete. The use of bottom
545 dump buckets for bottom seal around foundation piling will not be
546 allowed.
547
548 Submit concrete seal design calculations and working
549 drawings, prepared, stamped, and signed by Hawaii Licensed
550 Structural Engineer. Exact thickness of concrete seal shall depend
551 upon hydrostatic head, bond, pile spacing, and cofferdam size.
552 Construct concrete seal after the Engineer accepts design. Allow seal
553 to remain in place for not less than 7 days before dewatering. After
554 sufficient time has elapsed, dewater cofferdam and remove scum,
555 laitance, and sediment from concrete. Before depositing fresh footing
556 concrete, remove local high spots, as necessary, to ensure proper
557 clearance for footing reinforcing steel.
558
559 (7) Hot Weather Concreting. Do not place concrete where
560 temperature is above 90 degrees F unless design mix and placement
561 method conform to ACI 305 R-91 Hot Weather Concreting. When
562 ambient temperature is above 90 degrees F, cool reinforcing steel,
563 forms, and other surfaces to below 90 degrees F with water spray or
564 other acceptable methods before placing of concrete.
565
503-13

503.03
565
566 (G) Joints.
567
568 (1) Construction Joints. Place construction joints only at
569 locations indicated in the contract documents, perpendicular to
570 principal lines of stress and at points of minimum shear.
571
572 After placing substrate concrete to construction joint and letting
573 concrete set, thoroughly clean by abrasive blast cleaning, the entire
574 joint surface, including projecting reinforcement. Remove laitance,
575 curing compound, and other material foreign to concrete, and expose
576 cleaned coarse aggregate, and roughen construction joint surface to
577 full amplitude of approximately 1/4 inch, after curing period or
578 immediately before placing concrete on substrate concrete at
579 construction joint, whichever occurs first.
580
581 Before placing new concrete, draw forms tightly against
582 concrete already in place. Thoroughly clean, water blast laitance and
583 foreign material, and saturate old surface with water to a saturated
584 surface-dry condition immediately before placing new concrete. Place
585 concrete in substructures so that horizontal construction joints are
586 truly horizontal. Where possible, place joints such that they will be
587 hidden from view in finished structure. Where vertical construction
588 joints are necessary, extend reinforcing bars across joint to make
589 structure monolithic. Do not place construction joints through paneled
590 wing walls or other large surfaces that are to be treated architecturally.
591
592 When construction joint is necessary because of emergency,
593 furnish and place reinforcing steel across construction joint as ordered
594 by the Engineer, at no increase in contract price or contract time.
595
596 (2) Expansion Joints. Construct expansion joints of type and in
597 location indicated in the contract documents. Expansion joints may be
598 of friction, open, filled compression, mortise, or special type.
599
600 (a) Metal Friction Joints. Metal friction joints include cast
601 iron or bronze plates. Anchor plates in correct position. Plane
602 sliding surfaces true and smooth by following direction of
603 movement of structure with planing tool. Do not impede
604 movement by allowing surfaces to make contact, except for
605 bearing surfaces.
606
607 (b) Open Joints. Construct open joints of removable
608 bulkheading forms so that forms may be removed without
609 damage to concrete.
610
503-14

503.03
611 (c) Filled Compression Joints. Construct filled
612 compression joints with premolded expansion joint filler. Cut
613 preformed joint filler to same shape as area to be covered.
614 Furnish one-piece, preformed joint filler, sized to leave 1/4-inch
615 gap along exposed surfaces. When specified, punch holes to
616 accommodate dowels. Fix preformed joint filler firmly against
617 surface of concrete already in place with cold asphalt roofing
618 cement conforming to ASTM D 4586. When necessary to use
619 more than one piece to cover surface, fasten and hold abutting
620 ends in shape by stapling. Cover joint between separate
621 pieces with layer of two-ply roofing felt, and cover one side with
622 cold asphalt roofing cement conforming to ASTM D 4586. Fill
623 1/4-inch space along edges at exposed faces with wooden
624 strips of same thickness as joint material. Saturate wooden
625 strips with oil and provide sufficient draft to make wooden strips
626 readily removable after placing concrete. Immediately after
627 removing forms, inspect expansion joint. Clean and remove
628 concrete or mortar that may have sealed across joint.
629
630 (d) Mortised Joints. Construct mortised joints where
631 indicated in the contract documents. Mortised joints include a
632 concrete or metal part sliding in a concrete or metal socket.
633 Construct joint to be watertight, rustproof, and free to move in
634 two directions.
635
636 (e) Steel Joints. Steel joints include plates, angles, or
637 other structural shapes. Shape steel joints accurately at shop
638 to conform to section of concrete deck. Fabricate and paint
639 steel joints in accordance with requirements indicated in the
640 contract documents. When specified, zinc-coat material
641 instead of painting. Keep surface of finished plate true and
642 free of warping. Maintain joints in correct position during
643 concrete placement. Set opening at expansion joints as
644 indicated in the contract documents. Avoid impairment of joint
645 clearance.
646
647 Place metal joints so that they are free from kinks. Rivet
648 and solder joints. At bends, use one-piece strip.
649
650 Remove stones, forms, and other foreign matter that
651 might interfere with joint efficiency.
652 (f) Waterstops. When required, furnish and install
653 waterstops as indicated in the contract documents. Position
654 waterstops correctly in formwork, so that bulb is aligned and
655 centered with joint opening. Vibrate concrete surrounding
503-15

503.03
656 imbedded waterstops to attain impervious concrete near joints.
657 Cut and splice waterstops at changes in direction, as
658 necessary, to avoid buckling or distortion of web or flange.
659 Field splice waterstops in accordance with Subsection 705.07 -
660 Waterstop.
661 (3) Contraction Joints. Place contraction joints in walls and other
662 structures at spacing of not more than 30 feet on centers, at locations
663 indicated in the contract documents, at abrupt changes in height or
664 thickness, and at obtuse corners unless otherwise directed by the
665 Engineer.
666
667 (H) Waterproofing. Make concrete surfaces smooth and free from holes
668 and projections that might puncture waterproofing membrane. Dry and clean
669 surfaces thoroughly of dust and loose materials before waterproofing. Do not
670 waterproof in wet weather or when temperature is below 65 degrees F.
671
672 Waterproofing includes coat of primer applied to concrete surface,
673 firmly bonded membrane composed of two layers of saturated fabric
674 conforming to ASTM D 1668,, and three moppings of waterproofing asphalt.
675
676 Apply coat of primer to surface, extending 12 inches on each side of
677 joint. Allow primer to dry before first application of asphalt. Heat asphalt to
678 temperature between 300 degrees F and 350 degrees F. Mop asphalt
679 thoroughly onto surface.
680
681 Place 18-inch-wide strip of fabric immediately on hot asphalt.
682 Carefully press fabric into place to eliminate trapped air bubbles and to obtain
683 close contact with surface.
684
685 Apply second layer of asphalt onto fabric, 3 inches beyond edges.
686 Immediately following operation, press second layer of fabric into place on
687 top of first layer.
688
689 Apply third and final layer of asphalt onto fabric, 3 inches beyond
690 edges. Use 12-inch laps at ends of fabric.
691
692 Apply primer to concrete surface at rate of one gallon per 100 square
693 feet. Apply asphalt at rate of 15 gallons per 100 square feet of finished work.
694
503-16

503.03
694
695 (I) Joint Sealing.
696
697 (1) Joint Seal (Poured) for Bridge Deck. Immediately before
698 applying joint sealer, clean joints thoroughly by abrasive blasting.
699 Remove mortar, laitance, scale, dirt, dust, oil, and other foreign
700 matter, then blow out joint with high pressure, oil-free compressed air
701 to remove residue.
702
703 Apply joint sealer after the Engineer inspects and accepts joint;
704 and only when concrete and ambient temperatures are not less than
705 50 degrees F and no greater than temperature allowed by
706 manufacturer.
707
708 Apply joint sealer so that joints are filled without forming air
709 holes and discontinuities. Top of joint sealer shall be 1/4 inch below
710 finished surface.
711
712 Remove joint sealer that does not do the following: cure to
713 homogeneous and rubber-like compound; bond to joint faces; or
714 comply with other requirements of this section.
715
716 Reclean joint and place new joint sealer at no increase in
717 contract price or contract time.
718
719 After completion of joint sealing, prohibit vehicles from traveling
720 over joints until the Engineer grants permission.
721
722 (2) Joint Seal (Preformed) for Bridge Deck. Immediately before
723 installing joint sealer, clean joint thoroughly to remove mortar,
724 laitance, scale, dirt, dust, oil, and other foreign matter.
725
726 Install seal so that it will not be abraded by traffic and will
727 effectively keep foreign material from entering joint. Correct spalls
728 and protrusions in joint before installation.
729
730 Install preformed seal in one continuous piece without field
731 splices.
732
733 Place seal so that its top edge is 1/4 inch below riding surface,
734 and in a plane normal to sides of groove.
735
736 Place top edge of gasket in contact with vertical walls of joint.
737 Repair spalls and other unsound concrete. Depress seal below minor
738 spalls so that its top edge is in contact with vertical wall of joint.
739
503-17

503.03
740 Twisting, curling, and nicking of seal will not be allowed.
741
742 Protect joint from intrusion of earth, gravel, mortar, or other
743 foreign matter so that structure can expand and contract as designed.
744
745 Groove width indicated in the contract documents is width of
746 expansion joint at time of concrete placement. When width is less
747 than manufacturer's minimum width for proper installation of joint seal,
748 defer installation until concrete has been placed. Install seal after
