Repository: QRSE-LLC/hdot-knowledge-base

# HDOT Knowledge Base

A structured, searchable Markdown knowledge base built from official Hawai'i Department of Transportation (HDOT) Highways Division reference documents — the 2005 Standard Specifications for Road and Bridge Construction, Special Provisions, and related official manuals.

Maintained by QRSE LLC for internal contract-administration reference. Content is authored and kept current with Claude.

## What's here

- `raw/` — official source documents converted to Markdown. `raw/division-*/` holds the 2005 Standard Specifications by division/section; `raw/materials-testing/` holds the HDOT LABS materials guides (Sampling and Testing Guide, Master Material Certification List, sam

File: raw/division-500/504-prestressed-concrete-members.md
# 504 — Prestressed Concrete Members

> **Source:** 2005 HDOT Standard Specifications for Road and Bridge Construction
> **File:** `inputs/2005 Standard Specs/504A__Prestressed_Concrete_Members__From-Parsons__Print.pdf`
> **Pages:** 17

---

504.02
1 SECTION 504 - PRESTRESSED CONCRETE MEMBERS
2
3
4 504.01 Description. This section describes prestressing precast or cast-in-place
5 concrete by furnishing, placing, and tensioning of prestressing steel; and includes
6 prestressing by either pretensioning or post-tensioning methods or combination of
7 both methods.
8
9 The work shall include furnishing and installing prestressed concrete
10 members complete in place, including concrete, prestressing steel, reinforcing steel;
11 and appurtenant items necessary for the particular prestressing system to be used,
12 including ducts, anchorage assemblies, and grout used for pressure grouting ducts.
13
14 When members are to be constructed with part of the reinforcement
15 pretensioned and part post-tensioned, applicable requirements of these
16 specifications shall apply to each method.
17
18 504.02 Materials.
19
20 (A) Portland Cement Concrete. Portland cement concrete shall conform
21 to Section 601 - Structural Concrete, and the following:
22
23 Place concrete in prestressed concrete members with cement content
24 of not less than 658 pounds nor more than 893 pounds of cement per cubic
25 yard.
26
27 Unless otherwise indicated in the contract documents, for prestressed
28 members, place concrete with minimum 28-day compressive strength of
29 6,000 pounds per square inch.
30
31 Use nominal size aggregate of 1 inch maximum.
32
33 Incorporate into the concrete mixture, water-reducing admixture
34 conforming to Subsection 711.03(C) - Admixture Usage .
35
36 Use batch sizes that will enable initial concrete workability to be
37 maintained throughout concrete placement. Concrete slump shall be the
38 minimum necessary for satisfactory concrete placement, without honeycomb.
39 Retempering will not be allowed.
40
504-1

504.02
40
41 (B) Other Materials.
42
43 Reinforcing Steel 709.01
44
45 Prestressing Steel 709.03
46
47 Admixtures 711.03
48
49 Water 712.01
50 504.02
51 504.03 Construction.
52
53 (A) General.
54
55 (1) Design. Design, fabricate, and erect prestressed members in
56 accordance with AASHTO LRFD Bridge Design Specifications,
57 including the latest interim revisions.
58
59 For girders, alternative design may be submitted using
60 pretensioning or post-tensioning methods, or a combination of these
61 methods. Do not make changes in prestressing force and
62 prestressing force centroid unless accepted by the Engineer.
63 Changes in cross section of girder will not be permitted. If design
64 uses post-tensioning exclusively, use end block with minimum length
65 equal to depth of girder, at each end of girder. If design uses
66 combination of pretensioning and post-tensioning, end blocks may be
67 required, subject to stress requirements.
68
69 Do not make changes in size, spacing, or shape of reinforcing
70 steel. Increasing or rearranging reinforcing steel in ends of members
71 may be accepted, as required by prestressing method
.
72
73 Compute quantity of prestressing steel to be furnished for
74 post-tensioning on basis that maximum tensile stress in prestressing
75 steel at jacking end, regardless of actual jacking stress, shall not
76 exceed 70 percent of specified minimum ultimate tensile strength of
77 prestressing steel.
78
79 Working force and working stress are defined as the force and
80 stress remaining in prestressing steel after losses. Losses include the
81 following:
82
83 (a) Creep and shrinkage of concrete.
84
85 (b) Elastic compression of concrete.
86
87 (c) Steel relaxation.
504-2

504.03
88
89 (d) Losses in post-tensioned prestressing steel due to
90 sequence of stressing, friction, and take up of anchorages.
91
92 (e) Other losses peculiar to method or system of
93 prestressing.
94
95 For alternative design, submit the following: six copies of
96 preliminary plans and engineering calculations not later than three
97 weeks after contract award; and 10 copies of final plans and
98 engineering calculations at least 20 working days before fabrication.
99
100 Alternative design plans and engineering calculations shall be
101 stamped and signed by a Hawaii Licensed Structural Engineer.
102 Prepare alternative plans on tracings 22-3/4 inches wide by 36 inches
103 long, with 2-inch margin on left side and 1/2-inch margin on other
104 sides. Place title block in lower-right corner, listing project and
105 providing description of sheet contents. Convert alternative design
106 plans into latest version of microstation electronic files that are
107 compatible with the State format. Submit tracings with Engineer’s
108 stamp and signature, and electronic files after final acceptance.
109 Tracings and electronic files, once submitted, become property of the
110 State.
111
112 (2) Shop Drawings. Prior to casting prestressed members,
113 submit 10 copies of shop drawings, including complete outline and
114 details of the following: prestressing method; materials; pattern of
115 prestressing steel; equipment proposed for use in prestressing
116 operations; elongation calculations; sequence of stressing and
117 releasing; complete specifications and details of prestressing steel
118 and anchoring devices; anchoring stresses; type of enclosures; and
119 other data for prestressing operation. Prestressing operation includes
120 proposed arrangement of prestressing steel in members, pressure-
121 grouting materials, and equipment. Obtain shop drawing acceptance
122 prior to casting.
123
124 (3) Prestressing Operations Personnel. In lieu of a PCI-certified
125 plant, obtain services of qualified equipment manufacturer's
126 representative to train and guide project personnel in the use of
127 prestressing equipment and materials installation, as necessary to
128 attain required results. Provide a skilled technician, trained and
129 certified by the qualified equipment manufacturer's representative, to
130 supervise prestressing operations. Submit certification of prestressing
131 operations supervisor.
132
133 (4) Electric Welding. When performing electric welding on or
134 near members containing prestressing steel, attach welding ground
135 directly to steel. Protect prestressing steel from temporary exposure
504-3

504.03
136 to excessive temperatures produced by torches, welding equipment,
137 sparks, or arcing.
138
139 (5) Tolerances. Fabricate prestressed concrete members to plan
140 dimensions, within tolerances, in accordance with Product Dimension
141 Tolerances, PCI MNL-116, Manual for Quality Control for Plants and
142 Production of Precast and Prestressed Concrete Products. Actual
143 acceptance or rejection of members having dimensions outside
144 tolerance limits will depend on how the Engineer believes those
145 dimensional defects would affect structure's strength or appearance.
146
147 Modify and schedule fabrication of prestressed concrete
148 members such that any increase in camber due to time, creep or other
149 factors shall not cause total camber to exceed maximum camber
150 immediately prior to erection of girders as indicated in the contract
151 documents. Any prestressed concrete member that exceeds
152 maximum camber specified in the contract documents will be rejected.
153
154 (6) Form Fabrication. Tool form fabrication facilities to provide for
155 form construction at sufficient level of accuracy to produce product
156 within required tolerances.
157
158 Store forms in manner that provides protection from
159 dimensional, surface, and structural damage.
160
161 After stringing and tensioning, inspect strands for accuracy of
162 alignment and contamination by form release agent or other surface
163 coatings. If contaminated, clean strands using method accepted by
164 the Engineer.
165
166 For fabrication of precast or prestressed structural products, or
167 both, a Hawaii Licensed Structural Engineer shall design self-stressing
168 forms, bed abutments, and anchorages. Submit information on
169 capacity of each bed and self-stressing form, in terms of allowable
170 prestress force and corresponding center-of-gravity above form base.
171
172 (B) Prestressing Equipment. Tension prestressing steel by hydraulic
173 jacks or other means acceptable to the Engineer. Equip each jack used to
174 stress tendons with either pressure gage or load cell, for determining jacking
175 force. Submit accepted calibration chart for each jack. A qualified laboratory
176 shall calibrate jack and gage as one unit, with cylinder extension in
177 approximate position so that jack will be at final jacking force in accordance
178 with ASTM E 4. If used, calibrate load cell and equip with indicator to
179 determine prestressing force in tendon. Load cell range shall be such that
180 lower 10 percent of manufacturer's rated capacity will not be used in
181 determining jacking force.
182
183 Submit information as specified in ASTM E 4 at least two weeks
504-4

504.03
184 before using each jack. Limit variation of calibration curve to ±5 percent
185 within loading range of jacking unit. Calibrate jacking equipment after each
186 repair and at intervals not exceeding two years for load cell and one year for
187 gage and jack. The Engineer may require recalibration at any time if
188 accuracy of jacking unit is in doubt.
189
190 The Engineer may verify prestressing force with State-furnished load
191 cell. Provide sufficient labor, equipment, and material to install, support, and
192 protect load cell at prestressing tendons and to remove load cell after
193 verification is complete, as ordered by the Engineer.
194
195 Use pressure gages with indicating dials at least 6 inches in diameter
196 and accuracy in reading of 1 percent or better.
197
198 Use identical tensioning equipment on each end of the prestressed
199 member when performing non-simultaneous post tensioning at both ends.
200
201 Seat anchorage cones with hydraulically operated pistons.
202
203 Take safety measures to prevent accidents due to possible breaking
204 of prestressing steel or slipping of grips during tensioning process. Submit
205 safety plans.
206
207 (C) Prestressing Steel. Protect prestressing steel from physical damage
208 and rust or other corrosion, from time of manufacture until encased in grout
209 or concrete. Prestressing steel that has sustained physical damage or
210 exhibits surface pitting, etching, or other results of corrosion, other than rust
211 stains, will be rejected.
212
213 Package prestressing steel in containers or shipping forms to protect
214 steel from physical damage and corrosion during shipping and storage.
215 Place corrosion inhibitor that prevents rust or other results of corrosion in
216 package or forms; or incorporate in corrosion inhibitor carrier-type packaging
217 material. Immediately replace or restore to original conditions, any damaged
218 packaging or forms. When permitted by the Engineer, corrosion inhibitor
219 may be applied directly to steel.
220
221 Inhibitor shall have no deleterious effect on steel or concrete or bond
222 strength of steel to concrete. Immediately replace or restore damaged
223 packaging or forms to original conditions.
224
225 Mark shipping package or form clearly to indicate the following:
226
227 (1) Package contains high-strength prestressing steel.
228
229 (2) Package needs to be handled with care.
230
231 (3) Type, kind, and amount of corrosion inhibitor used, including
504-5

504.03
232 date when placed, safety orders, and instructions for use.
233
234 When placed in the work before stressing, clean prestressing steel
235 free of oil, dirt, corrosion, scale, and other foreign matter.
236
237 Continuously protect prestressing steel installed in ducts against rust
238 or other corrosion by means of corrosion inhibitor placed in ducts or applied
239 to prestressing steel in ducts, unless ducts are grouted within 10 days after
240 installation of prestressing steel. Use corrosion inhibitor conforming to
241 specified requirements.
242
243 Tension prestressing steel by using hydraulic jacks with calibrated
244 pressure gage or load cell, so that force in prestressing steel is not less than
245 value specified on shop drawings accepted by the Engineer. Verify gage or
246 load cell readings with measured elongations.
247
248 Apply preliminary force to tendons to eliminate take-up in tensioning
249 system before elongation readings are started. Preliminary force shall be
250 between 5 and 25 percent of final jacking force. Mark each strand prior to
251 final stressing to permit measurement of elongation and to ensure that
252 anchor wedges set properly.
253
254 Consider force in prestressing steel as the smaller of two values
255 determined by measured elongation and gage or load cell reading. If
256 difference in stress, as obtained by measured elongation and gage or load
257 cell reading, exceeds 5 percent of required prestressing force, terminate
258 stressing operation. Submit data indicating cause of stress difference and
259 proposed corrective action. Suspend tensioning operations until the
260 Engineer has accepted the corrective action.
261
262 Submit daily record of gage pressures, jacking forces, seating losses,
263 and elongations.
264
265 (D) Placing Steel. Straighten wires, strands, wire groups, parallel-lay
266 cables, and other prestressing elements to ensure proper positioning in
267 enclosures for prestressed reinforcement.
268
269 Use suitable horizontal and vertical bar supports or spacers to hold
270 wires or strands in true position in enclosures. Do not use all-plastic bar
271 supports or spacers.
272
273 (E) Pretensioning Method. Hold prestressing elements accurately in
274 position while jacking. Keep record of jacking force and elongations
275 produced. Several units may be cast in one continuous line and stressed at
276 one time. Use of completed units in line as part of anchorage system will not
277 be allowed. Leave sufficient space between ends of units to permit access
278 for cutting after concrete has attained the required strength.
279
504-6

504.03
280 When prestressing by multi-strand jacking method, apply uniform,
281 preliminary force to strands in accordance with requirements of Subsection
282 504.03(C) - Prestressing Steel, before fully pretensioning. Measure initial
283 tension of each strand by dynamometer, gage, load cell, or other means
284 accepted by the Engineer. After initial tensioning, continue to stress strands
285 until elongation and jacking force indicated in the contract documents have
286 been attained.
287
288 If deflecting pretensioned strands, elongate strands first to a straight
289 line; then deflect strands to final position in a manner that provides initial
290 pretension in deflected strands, as indicated in the contract documents. Use
291 other methods of tensioning deflected strands only with acceptance of the
292 Engineer.
293
294 Use low-friction devices at points of change in strand trajectory slope
295 at time of tensioning of draped pretensioned strands.
296
297 When creating friction on or against strands during post tensioning,
298 perform friction test in accordance with post-tension method.
299
300 Transfer pretension force to concrete when concrete attains
301 compressive strength of at least 4,000 pounds per square inch, unless larger
302 value is specified in the contract documents. For prestressed piles,
303 pretension force may be transferred to concrete when concrete attains
304 compressive strength of 3,500 pounds per square inch, as indicated by tests
305 on cylinders made at time of concrete placement and cured in same manner
306 as pile.
307
308 Before transferring pretension force to members, obtain pattern
309 acceptance and strand-releasing schedule from the Engineer. Strip or loosen
310 forms that restrict horizontal or vertical movement of member. Do not
311 release strands until all strands in member have been stressed and accepted
312 by the Engineer.
313
314 Release hold-down anchors for deflected strands in sequence shown
315 on shop drawings accepted by the Engineer.
316
317 Transfer prestress by either multiple strand release method or by
318 single strand release method.
319
320 When using multiple strand release method, release symmetrical
321 group of strands or all strands gradually and simultaneously. Transfer strand
322 load to jacking system, then gradually release jack(s) to relax strand loads.
323
324 When using single strand release method, release strands by
325 slow-heat cutting, using low oxygen flame. Do not cut strands quickly.
326 Following sequence of pattern and schedule of strand release, slowly heat
327 each strand by moving low oxygen flame back and forth within a distance of 6
504-7

504.03
328 inches along strand, until necking down of strand wire occurs. Allow each
329 strand to pull itself apart.
330
331 When member ends are not continuous, cut off exposed ends of
332 prestressing steel not embedded in concrete, flush with member ends.
333 Heavily coat cut-off exposed ends of prestressing steel with roofing asphalt or
334 coal tar.
335
336 When member ends are continuous, extend prestressing steel
337 embedded in concrete beyond member ends, as ordered by the Engineer.
338
339 (F) Placing Concrete. Submit production schedule at least seven days
340 prior to casting. Place items to be encased in concrete accurately in position
341 and secure them in a manner that prevents displacement during placing and
342 setting of concrete.
343
344 Vibrate precast or cast-in-place unit concrete internally or externally, or
345 use both methods. Apply internal vibration to concrete for time intervals of
346 approximately 10 seconds and distance intervals of not more than 30 inches
347 apart. Do not use vibrators to move concrete horizontally in form. Avoid
348 displacement of reinforcement, prestressing strands, sheaths, shoes, and
349 inserts.
350
351 Place concrete for each precast or cast-in-place unit in minimum of
352 two continuous lifts. Do not exceed 30 minutes between placing continuous
353 lifts of concrete. For I-beam sections, ensure that thickness of first layer is
354 such that top of concrete is slightly above top of bottom fillet. Modify casting
355 procedure if concrete sets before next lift is placed.
356
357 Make concrete test cylinders for each day’s production, test, and cure
358 them in accordance with Subsection 601.03(B) – Design and Designation of
359 Concrete. Furnish number of cylinders and methods of test, as ordered by
360 the Engineer. Perform testing for concrete compressive strength at location
361 where prestressed concrete members are manufactured.
362
363 (G) Curing. Steam cure under suitable enclosure that contains live steam
364 and minimizes moisture and heat losses. Provide initial application of steam
365 at 2 to 4 hours after final concrete placement. If retarders are used, increase
366 waiting period before application of steam to 4 to 6 hours. Use steam at 100
367 percent relative humidity. Do not apply steam directly on concrete or on
368 forms in a manner that would cause localized high temperatures. During
369 application of steam, increase ambient air temperature within curing
370 enclosure at rate not to exceed 40 degrees F per hour, until the maximum
371 temperature between 140 to 160 degrees F is reached. Maintain this
372 temperature until desired strength of concrete is attained. In discontinuing
373 steaming, limit rate of decrease in ambient air temperature within curing
374 enclosure to maximum of 40 degrees F per hour, until temperature of
375 approximately 20 degrees F above air temperature to which concrete will be
504-8

504.03
376 exposed to has been reached. Then, expose concrete. Keep exposed
377 surfaces wet with fog spray, wet blankets, or other methods accepted by the
378 Engineer. Submit steam curing temperature charts.
379
380 Water curing will be allowed in lieu of steam curing for prestressed
381 members. Maintain water curing for at least 7 days after placing concrete.
382
383 If required steam or water curing is completed and time lapses before
384 prestress is applied to units under fabrication, keep units continuously wet
385 until units are prestressed. Submit method of continued curing.
386
387 (H) Post-tensioning Method.
388
389 (1) Ducts. Use bonded-type, post-tensioned prestressed
390 members. Install tensioned steel in holes, zinc-coated metal ducts
391 cast in concrete. Bond tensioned steel to surrounding concrete by
392 filling tubes or ducts with grout. Completely fill void spaces with grout,
393 removing entrapped air and water. Grout ducts within 3 days after
394 tensioning prestressing steel. Allow grout to set for not less than 3
395 days before handling, inducing loading, or stressing members.
396
397 To provide holes for placement of post-tensioned, bonded
398 tendons, use rigid, zinc-coated ferrous metal ducts that are mortar
399 tight, conforming to requirements of AASHTO LRFD Bridge
400 Construction Specifications Subsection 10.8 - Ducts.
401
402 Fabricate metal ducts with either welded or interlocked seams.
403 Zinc coating of welded seam will not be required. Use ducts with
404 sufficient strength to maintain correct alignment during concrete
405 placement. Use positive metallic connections that do not result in
406 angle changes at joints between duct sections. Waterproof joints with
407 tape, sheet metal, or other materials acceptable to the Engineer.
408 Bend ducts without crimping or flattening. Zinc coating of metal
409 transition couplings that connect ducts to anchoring devices will not be
410 required.
411
412 Make duct alignment a smooth, parabolic curve with no visible
413 kinks or abrupt changes in direction. Submit shop drawings to locate
414 and align ducts. Place duct accurately, at locations shown on shop
415 drawings.
416
417 For injection of grout after prestressing, provide ducts or
418 anchorage assemblies with pipes or other suitable connections.
419 When bars are used, furnish prestressing steel ducts with minimum
420 inside diameter 3/8 inch larger than bar diameter. Fasten prestressing
421 steel ducts securely in place to prevent movement. After installation
422 in forms, cover ends of ducts as necessary to prevent entry of water
423 or debris. If prestressing steel is installed after concrete placement,
504-9

504.03
424 demonstrate to the Engineer that ducts are free of water and debris.
425
426 Before placing forms for top slabs of box girder cells, show that
427 either prestressing steel is free and unbonded in duct; or prestressing
428 steel has not yet been in place, and that ducts are unobstructed.
429
430 Before post-tensioning members, show that prestressing steel
431 is free and unbonded in duct.
432
433 Immediately before grouting, flush ducts thoroughly with clean
434 water and use compressed air to remove surplus water.
435
436 Use water containing either quick lime (calcium oxide) or slaked
437 lime (calcium hydroxide), in amount of 0.1 pound per gallon, for
438 flushing ducts. Use oil-free, compressed air to blow out ducts.
439
440 For long or continuous members with draped strands of 400
441 feet maximum lengths, open taps will be required at high or low points
442 of duct, or both.
443
444 (2) Anchorages. Secure post-tensioned prestressing steel at
445 ends by permanent-type, positive anchoring devices. Loop tendon
446 anchorages will not be allowed.
447
448 Anchorages shall develop at least 96 percent of actual ultimate
449 strength of prestressing steel, when tested in an unbonded state,
450 without exceeding anticipated set.
451
452 Distribute load from anchoring device to concrete by devices
453 that shall effectively distribute load to concrete. Anchoring devices
454 shall conform to the following requirements:
455
456 (a) Final unit compressive stress on concrete directly
457 beneath plate or assembly shall not exceed 3,000 pounds per
458 square inch.
459
460 (b) Bending stresses in plates or assemblies induced by pull
461 of prestressing shall not exceed yield point of material or cause
462 visible distortion in anchorage plate when applying 95 percent
463 of specified ultimate tensile strength of tendons.
464
465 Steel distribution plates or assemblies may be omitted if
466 anchoring devices furnished are used in conjunction with steel grillage
467 embedded in concrete and adequately sized to distribute compressive
468 stresses to concrete.
469
470 After completion of duct grouting, clean concrete surfaces by
471 abrasive blasting and expose clean aggregate.
504-10

504.03
472
473 When end of post-tensioned assembly will not be covered by
474 concrete, recess anchoring devices so that ends of prestressing steel
475 and all parts of anchoring devices are at least 2 inches inside end
476 surface of members. Following post-tensioning, fill recesses with
477 grout and finish flush.
478
479 (3) Friction Tests. Prior to final tensioning of prestressing steel,
480 first submit test procedures, then conduct friction tests to verify friction
481 losses used in calculating working force. Conduct at least two friction
482 tests for each different tendon or duct length and profile. Submit test
483 results at completion of testing. Consider testing costs to be
484 incidental to prestressing operation. The Engineer will not pay for
485 conducting tests and submitting test procedures and results
486 separately.
487
488 (4) Tensioning Process. Strands in each tendon, except for
489 those in flat ducts with not more than four strands, shall be stressed
490 simultaneously with a multi-strand jack. Unless otherwise indicated in
491 the contract documents or shop drawings accepted by the Engineer,
492 tendons in continuous post-tensioned members shall be tensioned by
493 jacking at each end of tendon. For straight tendons and when one-
494 end stressing is indicated in the contract documents, tensioning may
495 be performed by jacking from one end or both ends of tendon, at the
496 Contractor’s option.
497
498 Conduct tensioning process to allow tension and elongation to
499 be measured. Do not apply loads to concrete until strength specified
500 for pretensioning method is attained. Apply loads no sooner than 10
501 days after last concrete placement. Stressing sequence shall be such
502 that temporary, lateral eccentricity is minimized.
503
504 (5) Grouting. Prepackage grouts in moisture proof containers.
505 Indicate application, date of manufacture, lot number and mixing
506 instructions in grout bags. Any change of materials or material
507 sources requires new testing and certification of the conformance of
508 the grout with this Specification. Furnish to the Engineer and the
509 Contractor a copy of the Quality Control Date Sheet for each lot
510 number and shipment sent to the job site. Test materials with a total
511 time from manufacture to usage in excess of six months and certify
512 that the product conforms to the QC Control Specifications before use.
513 Remove and replace materials if test does not conform to QC Control
514 Specifications.
515
516 Mix grout material in accordance with the manufacturer’s
517 recommendations.
518
519 Grout shall not contain aluminum powder or components,
504-11

504.03
520 which produce hydrogen, carbon dioxide or oxygen gas.
521
522 Use the following standard and modified ASTM test methods
523 conducted at normal laboratory temperature (65 to 78 degrees F) and
524 conditions in Table 504.03-1 – Grout Properties to determine grout to
525 be in compliance with requirements.
526
Table 504.03-1 – Grout Properties
Property Test Value Test Method
Total Chloride Ions Max. 0.08 percent by ASTM C 1152
weight of cementitious
material
Fine Aggregate 99 percent passing No. ASTM C 136*
(if utilized) 50 Sieve
(300 micron)
Hardened Height 0.0 percent to ASTM C 1090**
Change @ 24 hours 1.0 +0.2 percent
and 28 days
Expansion 2.0 percent for up to ASTM C 940
three hours
Compressive 7,000 psi ASTM C 942
Strength 28 days
(Average of 3 cubes)
Initial Set of Grout Min. three hours ASTM C 953
Max. 12 hours
527
528
504-12

504.03
528
Table 504.03-1 – Grout Properties (Continued)
Property Test Value Test Method
Fluidity Test ***
Efflux Time from
Flow Cone
(a) Immediately Min. 20 Second. ASTM C 939
after mixing Max. 30 Second.
Or ASTM C 939****
Min. nine Second.
Max. 20 Second.
(b) 30 minutes Max. 30 Second. ASTM C 939
after mixing with
remixing for 30 Or ASTM C 939****
second. Max. 30 Second.
Bleeding @ three Max. 0.0 percent ASTM C 940*****
hours
Permeability @ 28 Max. 2500 coulombs ASTM C 1202
days At 30 V for six hours
* Use ASTM C 117 procedure modified to use No. 50 sieve.
Determine percent passing No. 50 sieve after washing sieve.
** Modify ASTM C 1090 to include verification at both 24 hours
and 28 days.
*** Achieve adjustments to flow rates by strict compliance with
manufacturer’s recommendations.
**** Grout fluidity shall meet with standard ASTM C939 flow cone
test or modified test described herein. Modify ASTM C939 test by
filling cone to top instead of to standard level. Efflux time is time
to fill one liter container placed directly under flow cone.
529
530
504-13

504.03
530
Table 504.03-1 – Grout Properties (Continued)
***** Modify ASTM C940 to conform with wick induced bleed test
as follows:
(a) Use wick made of 20 inch length of ASTM A 416 seven wire
0.5 inch diameter strand. Wrap strand with 2 inch wide duct
or electrical tape at each end prior to cutting to avoid splaying
of wires when cut. Degrease (with acetone or hexane
solvent) and wire brush to remove any surface rust on strand
before temperature conditioning.
(b) Condition dry ingredients, mixing water, prestressing strand
and test apparatus overnight at 65 to 75 degrees F.
(c) Mix conditioned dry ingredients with conditioned mixing water
and place 800 milliliters of resulting grout into 1,000 milliliters
graduate cylinder. Measure and record level of top of grout.
(d) Completely insert strand into graduate cylinder. Center and
fasten strand so it remains essentially parallel to vertical axis
of cylinder. Measure and record level of top of grout.
(e) Store mixed grout at temperature range listed above in (b).
(f) Measure level of bleed water every 15 minutes for first hour
and hourly for two successive readings thereafter.
(g) Calculate bleed water, if any, at end of three hour test period
and resulting expansion per procedures outlined in ASTM
C940, with quantity of bleed water expressed as percent of
initial grout volume. Note if bleed water remains above or
below top of original grout height. Note if any bleed water is
absorbed into specimen during test.
531
532 Perform a conditioned laboratory high temperature grout fluidity
533 test as described below using production grouting equipment utilizing
534 both mixing and storage tanks. Grouts must conform to requirements
535 for grout physical properties including initial fluidity test. For test to be
536 successful, grout must have an efflux time of not greater than 30
537 seconds at end of one hour test period. Efflux time may be
538 determined by either ASTM C939 or the modified ASTM C939
539 described herein.
540 (a) Perform test in temperature conditioned laboratory.
541 Condition room, grout, water, duct, pump, mixer and all other
542 equipment to be used to temperature of 90 degrees F for
543 minimum of 12 hours prior to test.
544 (b) Use 400 feet (± 10 feet) of duct (tube) for test. Use duct
545 with a nominal inside diameter of 1 inch.
546
504-14

504.03
546 (c) Mix grout to specified water content. Pump grout
547 through duct until grout discharges from outlet end of duct and
548 is returned to pump.
549 (d) Start one hour test period after duct is completely filled
550 with grout. Record time to circulate grout through duct.
551 Constantly pump and recirculate grout into commercial grout
552 mixer storage tank.
553 (e) Pump and recirculate grout for a minimum of one hour.
554 (f) Record at 15 minute intervals throughout test period,
555 pumping pressure at inlet, grout temperature, and fluidity at
556 discharge outlet.
557
558 Perform ACTM as outlined in Appendix B of “Specification for
559 Grouting of Post-Tensioning Structures” published by the Post-
560 Tensioning Institute. Report time to corrosion for both grout being
561 tested and control sample using a 0.45 water-cement ratio neat grout.
562 Grout shows a longer average time to corrosion in ACTM than control
563 sample and time to corrosion exceed 1,000 hours is considered
564 satisfactory.
565
566 Use grouting equipment capable of grouting at pressure of at
567 least 100 pounds per square inch; and equipped with pressure gage
568 having full-scale reading of not more than 300 pounds per square
569 inch.
570
571 Use standby flushing equipment capable of developing
572 pumping pressure of 250 pounds per square inch and flushing partially
573 grouted ducts.
574
575 Clean ducts and remove water and deleterious materials that
576 would impair bonding of grout or interfere with grouting procedures.
577
578 Use grout that will pass through screen with 0.07087-inch
579 maximum clear openings prior to being introduced into grout pump.
580
581 Fit grout injection pipes, vents, and ejection pipes with positive
582 mechanical shutoff valves that can withstand pumping pressures. Do
583 not remove or open valves and caps until grout has set. Prevent
584 leakage of grout through anchorage assembly by positive mechanical
585 means.
586
587 Pump grout through duct and continuously waste grout at outlet
588 until no visible slugs of water or air are ejected; and efflux time of
589 ejected grout is not less than 11 seconds.
590
504-15

504.03
591 Close outlet and allow pumping pressure to build to a minimum
592 of 75 pounds per square inch before inlet valve is closed.
593
594 Grout shall not be above 90 degrees F during mixing or
595 pumping. If necessary, cool mixing water.
596
597 (I) Handling, Storage, and Transportation. Precast pretensioned
598 members may be handled immediately after transferring prestressing forces
599 to concrete. Post-tensioned members may be handled three days after grout
600 in hole or duct has set. For members with combination of both pretensioning
601 and post-tensioning, the Engineer will determine time of handling.
602
603 If stressing of prestressed members is not performed in a continuous
604 operation, do not handle or disturb prestressed members until they are
605 stressed to sustain all forces and bending moments due to handling.
606
607 Maintain beams and girders in upright position. Pick up and support
608 beams and girders at points near their ends. Pick up piles at pick-up points
609 indicated in the contract documents. Support piles at pick-up points. Piles
610 may be supported at other locations when accepted by the Engineer in
611 writing.
612
613 Stabilize storage areas and provide suitable foundations for precast
614 prestressed members.
615
616 Separate and support stacked members by battens placed across full
617 width of each bearing location. Arrange battens in same vertical planes and
618 at support locations as described in this subsection. Stack members so that
619 lifting devices are accessible and undamaged. Do not use upper members of
620 stacked tier as storage areas for shorter members or heavy equipment.
621
622 During transportation, make provisions for supporting members as
623 described in this subsection, with adequate bracing to maintain vertical
624 position and dampen vibrations. Provide adequate padding material between
625 tie chains or cables to prevent chipping of concrete.
626
627 Take measures to prevent precast units from cracking or damage
628 during storage, hoisting, and handling. Replace units damaged by improper
629 storing or handling at no increase in contract price or contract time.
630
631 Submit working drawings for proper member support at each stage of
632 handling, storage, transportation and placing prior to concrete placement of
633 diaphragms. Member support shall minimize warping, bowing and the
634 possibility of loss of support or bearing.
635
636 Do not store member on road travelway or shoulder.
637
638 Do not place member when wind velocity could cause member to
504-16

504.05
639 swing beyond control of crane operator or other placing personnel. During
640 operation, do not allow member to swing, cross over, or be above lanes
641 carrying public traffic. Do not allow member, crane, or any lifting machine to
642 be on or above air space of private property near construction site.
643
644 (J) Placing. Place precast, prestressed concrete members in structure,
645 as indicated in the contract documents. Avoid unbalanced loading on
646 supports. Provide temporary bracing of girders to ensure accurate
647 positioning and stability during construction.
648 504.03
649 504.04 Measurement. Prestressed concrete members will be paid on a lump
650 sum basis. Measurement for payment will not apply.
651
652 504.05 Payment. The Engineer will pay for the accepted prestressed concrete
653 members on a contract lump sum basis. Payment will be full compensation for the
654 work prescribed in this section and the contract documents.
655
656 The Engineer will pay for the following pay item when included in the proposal
657 schedule:
658
659 Pay Item Pay Unit
660
661 Type ____ Prestressed Concrete ____ Lump Sum
662
663 The Engineer will pay for prestressed concrete piling in accordance with and
664 under Section 505 - Piling.
665
666
667 END OF SECTION 504
504-17
