Repository: QRSE-LLC/hdot-knowledge-base

# HDOT Knowledge Base

A structured, searchable Markdown knowledge base built from official Hawai'i Department of Transportation (HDOT) Highways Division reference documents — the 2005 Standard Specifications for Road and Bridge Construction, Special Provisions, and related official manuals.

Maintained by QRSE LLC for internal contract-administration reference. Content is authored and kept current with Claude.

## What's here

- `raw/` — official source documents converted to Markdown. `raw/division-*/` holds the 2005 Standard Specifications by division/section; `raw/materials-testing/` holds the HDOT LABS materials guides (Sampling and Testing Guide, Master Material Certification List, sam

File: raw/division-700/702-bituminous-materials.md
# 702 — Bituminous Materials

> **Source:** 2005 HDOT Standard Specifications for Road and Bridge Construction
> **File:** `inputs/2005 Standard Specs/702_Print.pdf`
> **Pages:** 1

---

702.07
1 SECTION 702 - BITUMINOUS MATERIALS
2
3
4 702.01 Asphalt Cement. Performance-graded asphalt binder shall conform to
5 AASHTO M 320.
6
7 702.02 (Unassigned)
8
9 702.03 Liquid Asphalt. Liquid asphalt shall conform to AASHTO M 82 for
10 medium curing type.
11
12 702.04 Emulsified Asphalt. Anionic emulsified asphalt shall conform to
13 AASHTO M 140, except penetration on residue for Type SS-1 and Type RS-1 shall
14 be 50-120.
15
16 Cationic emulsified asphalt shall conform to AASHTO M 208, except
17 penetration on residue for Type CSS-1 and Type CRS-1 shall be 50-150.
18
19 702.05 Application Temperatures. Bituminous materials shall be applied in
20 accordance with Table 702.05-1 - Application Temperatures.
21
TABLE 702.05-1 - APPLICATION TEMPERATURES
Spraying Temperatures Mixing Temperatures
Bituminous Material
(degrees F) (degrees F)
Liquid Asphalt (MC)
Grade 30 50 - 120 --
Grade 70 100 - 170 --
Grade 250 140 - 220 135 - 175
Grade 800 175 - 250 170 - 200
Grade 3000 215 - 280 200 - 240
Emulsified Asphalt 75 - 130 75 - 130
By Temperature /
Asphalt Cement 350 Maximum
Viscosity Graph
22
23 702.06 (Unassigned)
24
25 702.07 Asphalt Filler. Asphalt for use as filler between pipes and manhole walls
26 shall conform to ASTM D 449, Type III.
27
28
29 END OF SECTION 702
702-1

File: raw/division-700/703-aggregates.md
# 703 — Aggregates

> **Source:** 2005 HDOT Standard Specifications for Road and Bridge Construction
> **File:** `inputs/2005 Standard Specs/703A__Aggregates__Print.pdf`
> **Pages:** 17

---

703.01
1 SECTION 703 - AGGREGATES
2
3
4 703.01 Fine Aggregate for Concrete. Fine aggregate for portland cement
5 concrete may be a combination of calcareous sand and basalt, or basalt alone, both
6 being free of vegetable matter and other deleterious substances. Natural sand or
7 manufactured sand from a brackish water source shall be processed by washing
8 with fresh water.
9
10 Submit Quality Control Plan (QCP) with detailed process control procedures
11 and type and frequency of sampling and testing. For aggregate used in structural
12 concrete, exclusive of concrete for incidental construction, minimum frequency of
13 sieve analysis and sand equivalent testing shall be once a day. Provide the
14 Engineer access to project-related plant production records and when requested,
15 informational copies of sampling and testing reports.
16
17 Absolute volume of calcareous sand in fine aggregate shall be limited to 50
18 percent. Absolute volume of calcareous sand of up to 70 percent of absolute
19 volume of fine aggregate will be acceptable, provided fine aggregate meets
20 minimum insoluble residue of 60 percent; and processing or manufacturing of
21 calcareous sand removes deleterious coatings and unsound materials. Insoluble
22 residue content shall be determined in accordance with ASTM D 3042.
23
24 Fine aggregate shall be from an approved source and shall conform to Table
25 703.01-1 - Physical Properties.
26
27
703-1

703.01
27
TABLE 703.01-1 - PHYSICAL PROPERTIES
Test Method Requirements
Sand Equivalent AASHTO T 176 70 Minimum (a)
Soundness AASHTO T 104 10 Maximum (b)
Sodium Sulfate (5
cycles)
Abrasion (500 AASHTO T 96 40 Maximum (c)
Revolutions)
Organic Impurities AASHTO T 21 Not darker than the
reference standard color
(d)
Coal and Lignite AASHTO T 113 1 Maximum
Notes:
(a) Sand equivalent (SE) requirement will be waived if material finer
than No. 200 sieve does not exceed 5 percent when tested in
accordance with AASHTO T 11.
(b) When material has satisfactory service record of at least five years,
soundness test will be waived
(c) Parent material of fine aggregate manufactured by crushing shall
have a loss by abrasion of less than 40 percent when tested in
accordance with AASHTO T 96.
(d) Materials that fail to meet organic impurity color test will be
accepted, provided relative strength at 7 and 28 days is more than
95 percent when tested in accordance with AASHTO T 71.
28
29
703-2

703.01
29 Fine aggregate grading shall conform to Table 703.01-2 - Fine Aggregate
30 Grading Requirements. On the islands of Hawaii and Kauai, fine aggregate grading
31 shall conform to Table 703.01-2 - Fine Aggregate Grading Requirements or Table
32 703.01-3 - Fine Aggregate Grading Requirements, Hawaii and Kauai.
33
TABLE 703.01-2 - FINE AGGREGATE GRADING REQUIREMENTS
Sieve Sizes Percent Passing by Weight
3/8 Inch 100
No. 4 95 – 100
No. 8 80 – 100
No. 16 50 – 85
No. 30 25 – 60
No. 50 10 – 30
No.100 2 - 12
34
35
TABLE 703.01-3 - FINE AGGREGATE GRADING REQUIREMENTS, HAWAII
AND KAUAI
Percent Passing by Weight
Sieve Sizes
Calcareous Crusher
Sand Screenings
3/8 Inch 100 100
No. 4 95 – 100 95 - 100
No. 8 - 50 - 85
No. 16 - -
No. 30 - 32 - 60
No. 50 - 15 - 30
No. 100 0 – 5 5 - 20
36
37
703-3

703.01
37 Fine aggregate consisting of blend of fine natural sand with fineness modulus
38 of less than 2.1 and basalt for concrete conforming to Table 703.01-4 - Fine
39 Aggregate Grading Requirements Fine Natural Sand Blend may be used, provided
40 the Contractor furnishes test data, accepted by the Engineer, indicating that
41 concrete produced will have properties equal to those of concrete made with
42 designated grading.
43
TABLE 703.01-4 - FINE AGGREGATE GRADING REQUIREMENTS FINE
NATURAL SAND BLEND
Sieve Size Percent Passing by Weight
3/8 Inch 100
No. 4 95 - 100
No. 8 65 - 95
No. 16 x ± 10
No. 30 x ± 9
No. 50 x ± 6
No. 100 2 - 14
The symbol x is grading that the Contractor proposes to furnish for specific
sieve size
44
45 Before beginning concrete work, typical grading of calcareous sand and
46 crushed lava rock fines shall be submitted; and blend proportion proposed to be
47 furnished shall be specified. Grading shall not have more than 45 percent retained
48 between two consecutive sieves that are specified in control of fineness modulus.
49
50 Target fineness modulus shall be designated between 2.4 and 3.1. Fineness
51 modulus using No. 4, 8, 16, 30, 50, and 100 sieves shall be computed. Fineness
52 modulus shall be maintained at not more than 0.2 from target.
53 703.01
54 703.02 Coarse Aggregate for Portland Cement Concrete. Coarse aggregate
55 for portland cement concrete shall consist of crushed basalt free of adherent
56 coatings.
57
58 Coarse aggregate shall conform to Table 703.02-1 - Physical Properties.
59
60
703-4

703.02
TABLE 703.02-1 - PHYSICAL PROPERTIES
Maximum
Deleterious Substances and
Test Method Allowable
Physical Properties
(percent)
Clay Lumps and Friable AASHTO T 112 2.0
Particles
Materials Finer than No. 200 AASHTO T 11 1.5
(75-µm) Sieve
Lightweight Pieces (Less than AASHTO T 113 0.5
2.0 specific gravity SSD)
Absorption AASHTO T 85 6
Abrasion (500) Revolutions AASHTO T 96 40
Soundness (Sodium Sulfate) AASHTO T 104 12
61
62 When material has satisfactory service record of at least five years,
63 soundness requirement will be waived.
64
65 Coarse aggregate grading shall conform to appropriate size designation of
66 AASHTO M 43 when tested in accordance with AASHTO T 27. Grading and
67 material finer than No. 200 (75 µm) sieve testing shall be part of the Quality Control
68 Plan required in Subsection 703.01 - Fine Aggregate for Concrete.
69 703.02
70
703-5

703.03
70 703.03 Aggregate for Hot Mix Asphalt Base Course. Aggregate for HMA base
71 course shall conform to Subsection 703.09 - Aggregate for Hot Mix Asphalt
72 Pavement, except grading shall conform to Table 703.03-1 - HMA Base Course
73 Grading Requirements.
74
TABLE 703.03-1 - HMA BASE COURSE GRADING REQUIREMENTS
Sieve Size Percent Passing by Weight
1-1/4 Inch 100
1 Inch 85 - 100
3/4 Inch 73 – 92
1/2 Inch 60 - 80
3/8 Inch 52 – 72
No. 4 36 - 55
No. 8 25 – 42
No. 16 18 – 33
No. 30 12 - 24
No. 50 7 – 18
No. 100 4 – 12
No. 200 1 – 8
75
76 703.04 Aggregate for Untreated Permeable Base. Aggregate for untreated
77 permeable base shall conform to the following:
78
79 (A) Coarse Aggregate. Coarse aggregate shall consist of crushed and
80 screened basalt that is free of soft or disintegrated pieces, clay, dirt, and
81 other deleterious substances.
82
83
703-6

703.04
83 Coarse aggregate shall conform to Table 703.04-1 - Aggregate Test
84 Requirements.
85
TABLE 703.04-1 - AGGREGATE TEST REQUIREMENTS
Test Test Method Requirement
Los Angeles Abrasion ASTM C 535 (Coarse Aggregate) 40 Percent
AASHTO T 96 (Filler) Maximum
Grading AASHTO T 27 Refer to Table
703.04-2
86
87 (B) Filler. Filler material shall conform to Subsection 703.04(A) - Coarse
88 Aggregate, except grading shall conform to Table 703.04-2 - Grading
89 Requirements.
90
TABLE 703.04-2 - GRADING REQUIREMENTS
Coarse Aggregate
Filler Size 8
Modified Size 4
Sieve Size (Percent Passing By
(Percent Passing By
Weight)
Weight)
2 Inch 100
1-1/2 Inch 75-100
1 Inch 15-55
3/4 Inch 0-15
1/2 Inch 100
3/8 Inch 0-5 85-100
No.4 10-30
No. 8 0-10
No. 16 0-5
91
92
93
703-7

703.05
93 703.05 (Unassigned)
94
95 703.06 Aggregate for Untreated Base. Aggregate for untreated base shall
96 consist of crushed stone free of vegetable matter and other deleterious substances.
97 Neither reclaimed asphalt pavement (RAP) nor reclaimed concrete pavement will be
98 allowed for untreated base.
99
100 Crushing shall be regulated so that at least 80 percent, by weight, of material
101 retained on No. 4 sieve is crushed and has at least one mechanically fractured face.
102
103 Aggregate for untreated base, in combination with binder material, if used,
104 shall conform to Table 703.06-1 - Untreated Base Test Requirements and Table
105 703.06-2 - Untreated Base Grading Requirements.
106
TABLE 703.06-1 - UNTREATED BASE TEST REQUIREMENTS
Test Test Method Requirement
Los Angeles Abrasion AASHTO T 96 40 Percent Maximum
Sand Equivalent AASHTO T 176 30 Percent Minimum
Plasticity Index AASHTO T 90 6 Maximum
Grading AASHTO T 27 Refer to Table 703.06-2
107
108
703-8

703.09
108
TABLE 703.06-2 - UNTREATED BASE GRADING REQUIREMENTS
Percent Passing by Weight
Sieve Size 2-1/2 Inch 1-1/2 Inch 3/4 Inch
Maximum Maximum Maximum
Nominal Nominal Nominal
3 Inch 100 - -
2-1/2 Inch 90 - 100 - -
2 Inch - 100 -
1-1/2 Inch 65 - 90 90 - 100 -
1 Inch - - 100
3/4 Inch 45 - 70 50 - 90 90 – 100
No. 4 25 - 45 25 - 50 35 – 55
No. 200 3 - 9 3 - 9 3 – 9
109
110 Unless otherwise indicated in the contract documents, 1-1/2 inch maximum
111 nominal size aggregate shall be furnished.
112
113 Material used as foundation for corrugated metal pipe culvert shall be tested
114 in accordance with Hawaii Test Method HDOT TM 4 and shall have field resistivity
115 and pH value that provide minimum 50-year service life for gage being installed.
116 Material used as backfill against aluminum pipe shall have field resistivity of more
117 than 500 ohm-centimeter and pH value between 5.5 and 9.0, using same test
118 procedure.
119
120 703.07 (Unassigned)
121
122 703.08 (Unassigned)
123
124 703.09 Aggregate for Hot Mix Asphalt Pavement. Aggregate for HMA
125 pavement shall be crushed and screened basalt free of soft or disintegrated pieces,
126 clay, dirt, and other deleterious substances.
127
128 Submit Quality Control Plan (QCP) with detailed process control procedures
129 and type and frequency of sampling and testing. For aggregate used in HMA
130 pavement, minimum frequency of sieve analysis and sand equivalent testing shall
131 be once a day. Provide the Engineer access to project-related plant production
132 records and when requested, informational copies of sampling and testing reports.
133
134
703-9

703.09
134 Coarse aggregate is defined as material retained on No.4 sieve, and fine
135 aggregate is defined as material passing No. 4 sieve.
136
137 At least 90 percent, by weight, of material retained on No. 4 sieve shall
138 consist of crushed particles. At least 70 percent of material passing No. 4 sieve and
139 retained on No. 8 sieve shall consist of crushed particles. A crushed particle is
140 defined as particle having at least one mechanically fractured face.
141
142 The combined aggregate for HMA pavement, including filler, if any, shall
143 conform to Table 703.09-1 - HMA Test Requirements and Table 703.09-2 - HMA
144 Grading Requirements.
145
TABLE 703.09-1 - HMA TEST REQUIREMENTS
Test Test Method Requirement
Sand Equivalent AASHTO T 176 45 Percent Minimum
Los Angeles Abrasion AASHTO T 96 30 Percent Maximum
Stripping AASHTO T 182 Above 95 Percent
K-factor ASTM D 5148 Kc-2.0 Maximum
Km-1.7 Maximum
Flat and elongated ASTM D 4791 25 Percent Maximum
pieces (Length to (By Weight)
thickness ratio of 3)
Grading AASHTO T 11 Job-mix formula based
AASHTO T 27 on Table 703.09-2
Soundness AASHTO T 104 9 Percent Maximum
(5 cycles using
sodium sulfate)
Absorption AASHTO T 84 5 Percent Maximum
AASHTO T 85
146
147 If chemical additive resulting in bituminous film retention greater than 95
148 percent is used, aggregates not meeting stripping test requirements for HMA
149 pavement may be used.
150
703-10

703.11
150
TABLE 703.09-2 - HMA GRADING REQUIREMENTS
MIX NO. II III IV V
Sieve Sizes Combined Aggregate Percent Passing by Weight
1-1/4 Inch 100 - - -
1 Inch 85 - 100 100 - -
3/4 Inch - 90 - 100 100 -
1/2 Inch 60 - 85 70 - 90 90 - 100 100
3/8 Inch - - 72 - 90 80 - 100
No. 4 36 - 55 40 - 57 48 - 66 55 - 75
No. 8 26 - 41 30 - 47 32 - 48 35 - 52
No. 16 17 - 32 20 - 36 21 - 37 22 - 38
No. 30 12 - 25 16 - 28 15 - 27 14 - 26
No. 50 8 - 18 10 - 22 9 - 21 8 - 20
No. 100 5 - 14 8 - 17 6 - 16 6 - 15
No. 200 1 - 8 4 - 8 4 - 8 4 - 8
151
152 703.10 (Unassigned)
153
154 703.11 Aggregate for Slurry Seal. Aggregate for slurry seal shall consist of
155 crushed rock and shall be free of dirt, clay, and other deleterious material.
156 Aggregate shall be nonplastic in accordance with AASHTO T 89 and AASHTO T 90
157 and shall not contain free water, which is defined as water that is free to move under
158 influence of gravity.
159
160 When tested in accordance with AASHTO T 176, aggregate shall have SE
161 greater than 45 percent.
162
163 When tested in accordance with AASHTO T 96, aggregate shall be from
164 parent rock with abrasion loss of less than 35 percent.
165
703-11

703.11
166 Aggregate for slurry seal shall conform to Table 703.11-1 - Slurry Seal
167 Grading Requirements.
168 703.11
TABLE 703.11-1 - SLURRY SEAL GRADING REQUIREMENTS
Percent Passing by Weight Stockpile
Sieve Size Tolerance
Type 1 Type 2 Type 3 (Percent)
3/8 Inch - 100 100 -
No. 4 100 90 - 100 70 - 90 ± 5
No. 8 90 - 100 65 - 90 45 - 70 ± 5
No. 16 65 - 90 45 - 70 28 - 50 ± 5
No. 30 40 - 65 30 - 50 19 - 34 ± 5
No. 50 25 - 42 18 - 30 12 - 25 ± 4
No. 100 15 - 30 10 - 21 7 - 18 ± 3
No. 200 10 - 20 5 - 15 5 - 15 ± 2
Type 1 - Crack filling and fine seal.
Type 2 - Medium seal.
Type 3 - 1st and/or 2nd application, two-course seal.
169
170 703.12 (Unassigned)
172
173 703.13 (Unassigned)
174
175 703.14 Blotter. Blotter aggregate shall conform to grading requirements of
176 AASHTO M 43, Size No. 10 and shall be free of vegetable matter and other
177 deleterious substances.
178
179 703.15 Filler. Filler shall conform to AASHTO M 17.
180
181 703.16 Bed Course Material for Crushed Rock Cradle. Bed course material
182 shall consist of crushed basalt that is free of vegetable matter and other deleterious
183 substances. When tested in accordance with AASHTO T 96, wear shall not exceed
184 40 percent at 500 revolutions.
185
186
703-12

703.17
186 Aggregate size No. 67 shall be provided with percent composition by weight
187 within limits shown in AASHTO M 43, Table 1 - Standard Sizes of Processed
188 Aggregate.
189
190 703.17 Aggregate for Subbase. Aggregate for subbase shall consist of gravel,
191 stone, basalt, or coral, or combination thereof, and shall be free of overburden,
192 vegetable matter, and other deleterious substances. When tested in accordance
193 with AASHTO T 27, subbase shall conform to Table 703.17-1 - Subbase Grading
194 Requirements.
195
TABLE 703.17-1 - SUBBASE GRADING REQUIREMENTS
Percent Passing by Weight
Sieve Size
Subbase Material Subbase Material
Placed in Top 6 Placed Below Top 6
Inches Inches
6 Inch - 100
2-1/2 Inch 100 -
No. 4 20 - 60 20 - 60
No. 200 0 - 15 0 - 15
196
197 When tested in accordance with AASHTO T 176, SE value shall not be less
198 than 25. A minimum SE of 20 shall be provided when material passing No. 4 sieve
199 is entirely crushed coral limestone.
200
201 When tested in accordance with AASHTO T 89 and AASHTO T 90, subbase
202 shall conform to Table 703.17-2 - Subbase Plasticity Index.
203
TABLE 703.17-2 - SUBBASE PLASTICITY INDEX
Percent Passing No. 200 Sieve Plasticity Index
0 - 9 15 Maximum
10 - 15 10 Maximum
204
205
206
703-13

703.18
206 703.18 Filter Material. Filter material shall consist of hard, tough, durable, lava
207 rock conforming to Table 703.18-1 - Filter Material Test Requirements and Table
208 703.18-2 - Filter Material Grading Requirements.
209
TABLE 703.18-1 - FILTER MATERIAL TEST REQUIREMENTS
Test Test Method Requirement
Los Angeles Abrasion AASHTO T 96 10% Maximum @ 100 Rev.
(Grading A) 40% Maximum @ 500 Rev.
Sand Equivalent AASHTO T 176 35% Minimum
Plasticity Index AASHTO T 90 6% Maximum
Grading AASHTO T 27 Refer to Table 703.18-2
210
211
TABLE 703.18-2 - FILTER MATERIAL GRADING REQUIREMENTS
Sieve Size Percent Passing by Weight
2 Inch 100
1-1/2 Inch 90 - 100
3/4 Inch 50 - 90
No. 4 15 - 50
No. 200 0 - 5
212
213 703.19 (Unassigned)
214
215
703-14

703.20
215 703.20 Structure Backfill Material. Structure backfill material shall be free of
216 vegetable matter and other deleterious substance and shall conform to Table
217 703.20-1 - Structure Backfill Grading Requirements and other requirements of this
218 subsection. RAP shall not be used for structural backfill material A.
219
TABLE 703.20-1 - STRUCTURE BACKFILL GRADING REQUIREMENTS
Percent Passing by Weight
Sieve Size
Structure Backfill Structure Backfill
Material A Material B
3 Inch 100 100
No. 4 20 - 75 20 - 100
No. 200 0 - 15 -
220
221 SE shall be tested in accordance with AASHTO T 176. Structural backfill
222 material A shall have minimum SE of 20. Structural backfill material B shall have SE
223 equal to or greater than SE of surrounding soil in area to be backfilled.
224
225
703-15

703.21
225 703.21 Trench Backfill Material. Trench backfill material shall consist of sand-
226 silt mixture conforming to Table 703.21-1 - Trench Backfill Grading Requirements
227 and other requirements of this subsection. Coarse aggregate material shall be used
228 for trenches where invert of pipe is in swampy areas or under water. Coarse
229 aggregate material shall conform to ASTM C 33, size number 67, and shall be
230 completely encapsulated with geotextile conforming to Subsection 716.03 -
231 Geotextiles for Underdrain Applications. Trench backfill material shall be free of
232 trash, roots, organic matter, and other deleterious materials.
233
TABLE 703.21-1 - TRENCH BACKFILL GRADING REQUIREMENTS
Percent Passing by Weight
Sieve Size
Trench Backfill Trench Backfill
Material A Material B
3 Inch - 100
1 Inch 100 -
No. 4 75 - 100 20 - 100
No. 200 0 - 15 -
234
235 Trench backfill material placed against corrugated metal pipe culvert shall be
236 tested in accordance with Hawaii Test Method HDOT TM 4 and shall have field
237 resistivity and pH value that provide minimum 50-year service life for gage being
238 installed. Trench backfill material placed against aluminum pipe shall have field
239 resistivity of more than 500 ohm-centimeter and pH value between 5.5 and 9.0,
240 using same test procedure.
241 703.21
242 (A) Trench Backfill Material A. Trench backfill material shall be sandy
243 material classified as SW, SP, SM, SW-SM, or SP-SM in accordance with
244 ASTM D 2487. SE value of trench backfill A, determined in accordance with
245 AASTHO T 176, shall not be less than 20 and not less than SE value of
246 surrounding soil in trench to be backfilled. Reclaimed asphalt pavement
247 (RAP) shall not be used for trench backfill material A.
248
249 (B) Trench Backfill Material B. SE value of trench backfill B, determined
250 in accordance with AASHTO T 176, shall be not less than SE value of
251 surrounding soil in trench to be backfilled.
252
253 703.22 (Unassigned)
254
255
703-16

703.24
255 703.23 Aggregate for Dressing of Shoulders. Aggregate for dressing of
256 shoulders shall conform to Subsection 703.17 - Aggregate for Subbase, except that
257 100 percent of material shall pass 1-1/2-inch sieve.
258
259 703.24 Granular Material for Embankment. Granular material for embankment
260 shall consist of gravel, stone, lava rock, coral, or cinders, or combination thereof,
261 and shall be free of overburden, vegetable matter, and other deleterious
262 substances. Pit run material is acceptable. When tested in accordance with
263 AASHTO T 27, grading shall conform to Table 703.24-1 - Embankment Material
264 Grading Requirements.
265
TABLE 703.24-1 - EMBANKMENT MATERIAL GRADING REQUIREMENTS
Sieve Size Percent Passing by Weight
6 Inch 100
3 Inch 75 - 100
No. 4 20 - 75
No. 200 0 - 15
266
267
268 END OF SECTION 703
703-17
