Repository: QRSE-LLC/hdot-knowledge-base

# HDOT Knowledge Base

A structured, searchable Markdown knowledge base built from official Hawai'i Department of Transportation (HDOT) Highways Division reference documents — the 2005 Standard Specifications for Road and Bridge Construction, Special Provisions, and related official manuals.

Maintained by QRSE LLC for internal contract-administration reference. Content is authored and kept current with Claude.

## What's here

- `raw/` — official source documents converted to Markdown. `raw/division-*/` holds the 2005 Standard Specifications by division/section; `raw/materials-testing/` holds the HDOT LABS materials guides (Sampling and Testing Guide, Master Material Certification List, sam

File: raw/division-700/704-masonry-units.md
# 704 — Masonry Units

> **Source:** 2005 HDOT Standard Specifications for Road and Bridge Construction
> **File:** `inputs/2005 Standard Specs/704_Print.pdf`
> **Pages:** 1

---

704.02
1 SECTION 704 - MASONRY UNITS
2
3
4 704.01 Clay or Shale Brick. Clay or shale brick shall conform to AASHTO M 91,
5 Grade SM.
6
7 704.02 Concrete Brick. Concrete bricks shall be made of lava or cinder
8 conforming to ASTM C 55.
9
10
11 END OF SECTION 704
704-1

File: raw/division-700/705-joint-materials-for-concrete-structures.md
# 705 — Joint Materials for Concrete Structures

> **Source:** 2005 HDOT Standard Specifications for Road and Bridge Construction
> **File:** `inputs/2005 Standard Specs/705_Print.pdf`
> **Pages:** 5

---

705.05
1 SECTION 705 - JOINT MATERIALS FOR CONCRETE STRUCTURES
2
3
4 705.01 Joint Filler. Preformed (also referred to as premolded) joint filler for
5 expansion joints shall conform to AASHTO M 33, AASHTO M 153, or AASHTO M
6 213.
7
8 The Engineer will reject entire lot or shipment when 10 percent or more of
9 material is of non-uniform or improper construction.
10
11 705.02 Joint Mortar for Pipe. Joint mortar for pipe shall consist of one part of
12 portland cement, two parts of accepted fine aggregate by volume, and water in
13 quantity necessary to attain right consistency. Mortar shall be used within 30
14 minutes after preparation.
15
16 705.03 Flexible Watertight Gasket. Gasket shall be bitumen sealant or butyl
17 rubber sealant conforming to AASHTO M 198.
18
19 705.04 Joint Sealer. Joint sealer material shall conform to following:
20
21 (A) Poured Joint Sealer.
22
23 (1) Hot Poured Sealer. Hot poured joint sealer shall conform to
24 AASHTO M 173, AASHTO M 282, AASHTO M 301, or ASTM D 3581.
25
26 (2) Cold Poured Sealer. Cold poured joint sealer shall conform to
27 ASTM D 5893.
28
29 (B) Backer Rod. Backer rod shall conform to ASTM D 5249.
30
31 (C) Preformed Joint Sealer. Preformed joint sealer shall conform to
32 AASHTO M 220. Lubricant used to install preformed compression sealer in
33 concrete pavement shall meet ASTM D 2835. Dimensions and shape of
34 preformed joint sealer shall be submitted for the Engineer’s acceptance
35 before installation.
36
37 705.05 Flashing Compound. Flashing compound for angled construction joints
38 between retaining wall stems and footings shall be asphaltic mastic, asbestos free,
39 conforming to ASTM D 4586. Product furnished shall adhere to damp concrete and
40 masonry surfaces.
41
42 Flashing compound for flush construction joint waterproofing shall conform to
43 ASTM D 4586 as plying cement in construction of membrane waterproofing
44 systems. Fabric shall conform to ASTM D 1668 (asphalt type). Product furnished
45 shall adhere to damp concrete and masonry surfaces.
46
705-1

705.06
46
47
48 705.06 Waterproofing.
49
50 (A) Asphalt Primer. Asphalt primer shall conform to AASHTO M 116.
51
52 (B) Fabric. Fabric for waterproofing shall conform to ASTM D 1668.
53
54 (C) Asphalt. Asphalt for waterproofing shall conform to AASHTO M 115.
55
56 705.07 Waterstop. Waterstop shall be rubber or polyvinyl chloride (PVC).
57
58 Certificate of Compliance shall be submitted by the Contractor before
59 installation to show that waterstop proposed for use conforms to the contract
60 requirements and test results.
61
62 (A) Rubber Waterstop. Rubber waterstop shall be plain or synthetic
63 rubber.
64
65 Plain rubber waterstop shall be made from high-grade compound
66 consisting of new plantation rubber, reinforcing carbon black, zinc oxide,
67 accelerators, antioxidants, and softeners. Compound shall contain more than
68 72 percent new plantation rubber by volume.
69
70 Synthetic rubber waterstop shall be made from compound comprised
71 of neoprene or GR-S, reinforcing carbon black, zinc oxide, polymerization
72 agent, and softener. Compound shall contain more than 70 percent
73 neoprene or GR-S by volume.
74
75 Physical properties of rubber waterstop shall conform to Table
76 705.07-1.
77
78 Waterstop shall be molded or extruded with integral cross section.
79 Section shall be uniform with permissible variation in dimensions of 1/32 inch
80 plus or minus. The Engineer will not permit splices in straight strips. Strips
81 and special connection pieces shall be cured completely so that cross section
82 is dense, homogeneous, and free of porosity. Junctions in special
83 connection pieces shall be fully molded. During vulcanizing, joint shall be
84 held securely by suitable clamps. Material at splices shall be dense and
85 homogeneous throughout cross section.
86
705-2

705.07
86
87
TABLE 705.07-1 – PHYSICAL PROPERTIES OF RUBBER
WATERSTOP
PLAIN SYNTHETIC
PHYSICAL PROPERTIES
RUBBER RUBBER
Shore Durometer, ASTM D 2240 55 – 65 50 - 70
Tensile Strength, minimum psi, ASTM D 412 3,500 2,500
Elongation at Break, minimum percent 550 425
Unit Stress, minimum psi at 300 percent 1,100 ---
elongation
Unit Stress, minimum psi at 500 percent 2,800 ---
elongation
Tensile Strength and Elongation, minimum 65 65
percent of original ASTM D 572 after 7 days in
air at 158 degrees F + 2 degrees F, or after 4
days in oxygen at 158 degrees F + 2 degrees
F, and 300 psi pressure
88
89 Molds shall be cast iron or mild steel, suitably constructed for
90 continuous production. Cavities shall be unfinished but reasonably smoothed
91 to produce uniform section with permissible variation in dimensions of 1/32
92 inch plus or minus. Molds can be constructed in such manner that they may
93 be used for casting other different sections by blanking certain portions of
94 molds.
95
96 Field splice shall be fully molded. Splice face shall be beveled at
97 angle of 45 degrees or flatter. Finished splice shall have tensile strength of
98 more than 50 percent of that of unspliced material.
99
100 (B) PVC Waterstop. PVC waterstop shall conform to Corps of Engineers'
101 Specification No. CRD-C572.
102
103 Field splice for PVC waterstop shall be made by heat-sealing adjacent
104 surfaces in accordance with manufacturer's recommendations.
105 Thermostatically controlled electric source of heat shall be used to make
705-3

705.07
106 splices. Apply only enough heat to melt plastic.
107 705.07
108 705.08 Mortar for Manhole. Mortar shall conform to Section 601 - Structural
109 Concrete. Mortar shall be used before attainment of initial set. Retempering of
110 mortar with water will not be allowed.
111
112 (A) Mortar for Water System and Storm Drain Manholes. Mortar shall
113 include one part of portland cement and two and a half parts of fine
114 aggregate by volume.
115
116 (B) Mortar for Sanitary Sewer Manhole. Mortar shall include one part of
117 portland cement and three parts of fine aggregate by volume.
118
119 Fine aggregate containing no calcareous sand shall be used when
120 mortar comes in direct contact with sewage or sewage gases.
121
122 705.09 (Unassigned)
123
124 705.10 (Unassigned)
125
126 705.11 Jointing Compound for Sewer Pipe. Jointing compound shall consist of
127 filled hydrocarbon plastic material containing 57 to 62 percent inorganic matter.
128 Joint compound shall be easily pourable at temperatures above 430 degrees F and
129 shall maintain its filler in suspension during use.
130
131 (A) Resistance to Water, Acids, and Alkalis. Jointing compound shall
132 show no visual or other evidence of surface attack after prolonged exposure
133 to water and to solutions consisting of 5 percent H SO , 5 percent NaOH,
2 4
134 and 5 percent NaOCI.
135
136 (B) Adhesion and Tensile Strength. Jointing compound shall meet the
137 following tension test requirements:
138
139 (1) Providing test blocks of fired sewer pipe material shaped to be
140 able to clamp into tension testing machine,
141
142 (2) Providing test surface area of one square inch in plane
143 perpendicular to direction of pull, and
144
145 (3) Joining test blocks by compound to be tested and leaving about
146 1/2 inch thickness of compound between blocks.
147
148 Allow compound to solidify, and then soak entire assembly in water at
149 77 degrees F for 24 hours. While compound is still wet, break compound into
150 at least three samples under average breaking tension of 200 pounds per
151 square inch or greater. Let breaks be through compound itself and not at
152 interface between compound and blocks.
153
705-4

705.12
154 (C) Hardness. When testing jointing compound for hardness conforming
155 to ASTM D 5, with exceptions of using untapered needle with diameter of 2
156 millimeters and maintaining load of 2,000 grams on specimen for period of
157 four hours, penetration shall be less than 2.5 millimeters after four hours of
158 testing.
159
160 705.12 Expanded Polystyrene and Hardboard. Expanded polystyrene shall be
161 commercially available polystyrene board having:
162
163 (1) Flexural strength of 35 pounds per square inch minimum conforming
164 to ASTM C 203.
165
166 (2) Compressive yield strength between 16 and 40 pounds per square
167 inch at 5 percent compression.
168
169 Hardboard shall have minimum thickness of 1/8 inch and conform to Federal
170 Specification LLL-B-810, any type. Boards shall be held in place by nails,
171 waterproof adhesives, or other method acceptable to the Engineer.
172
173
174 END OF SECTION 705
705-5

File: raw/division-700/706-concrete-clay-and-plastic-pipe.md
# 706 — Concrete, Clay, and Plastic Pipe

> **Source:** 2005 HDOT Standard Specifications for Road and Bridge Construction
> **File:** `inputs/2005 Standard Specs/706_Print.pdf`
> **Pages:** 14

---

706.02
1 SECTION 706 - CONCRETE, CLAY AND PLASTIC PIPE
2
3
4 706.01 (Unassigned)
5
6 706.02 Reinforced Concrete Pipe (RCP).
7
8 (A) RCP for Drainage System. RCP shall conform to AASHTO M 170 for
9 specified diameters and strength class, and requirements below:
10
11 (1) Acceptance shall be based on:
12
13 (a) Plant Load Bearing Test results.
14
15 (b) Material Test results.
16
17 (c) Inspection for visual defects and imperfections of
18 manufactured pipe.
19
20 (2) Using three-edge-bearing test method, pipe shall be loaded
21 until 0.01-inch crack occurs. Pipe manufacturer shall furnish facilities
22 and provide personnel to perform test according to AASHTO T 280
23 (ASTM C 497). Each section of pipe, in addition to required pipe
24 markings, shall include project identification and inspection lot
25 designation.
26
27 (3) Precast reinforced concrete pipe end sections shall conform to
28 requirements above.
29
30
31 (B) RCP for Sewer System. RCP shall conform to ASTM C 76 and
32 requirements below:
33
34 (1) General.
35
36 (a) RCP shall be furnished in nominal lengths of 8 or 12
37 feet. The Contractor may require different pipe lengths to meet
38 special conditions. Pipes entering or leaving manholes shall
39 have a minimum length of 24 inches.
40
41 (b) Circular or elliptical pipe reinforcement shall have one
42 inch minimum concrete cover.
43
44 (c) Forms for molding pipe walls shall be circular throughout
45 the length and rigid to prevent deformation. Forms shall be
46 designed to ensure good quality product. Abutting edges shall
47 be tight to prevent leakage.
48
706-1

706.02
49 Pipe ends shall be molded with rigid rings within
50 required tolerance. Form’s surface shall be wetted, oiled, or
51 waxed to prevent bonding of concrete to form.
52
53 (d) Pipes shall be cast vertically or centrifugally.
54
55 1. Vertical steel or metallic forms shall be used for
56 vertical casting. Inner and outer forms shall be held in a
57 circular and concentric position. Concrete shall be
58 compacted with high frequency external vibrations and
59 continuously vibrated during placing of each batch.
60 Concrete shall be placed to provide dense consolidated
61 mixture and ensure even smooth surface finish.
62
63 2. Centrifugally cast pipe shall be spun in
64 horizontally rotating cylindrical metal form. Pipe shall be
65 cast centrifugally in one operation without cement
66 mortar lining.
67
68 Concrete shall be placed in mold in continuous
69 and uniform rate. Pipe forms shall be revolved at
70 speeds that ensure thorough compaction of concrete.
71 Thin layer of mortar shall be applied to form even,
72 smooth, hard surface finish.
73
74 (e) Pipe shall be cured by steam, water, or combination of
75 steam and water. Concrete shall be cured until it has reached
76 its 28-day strength, in accordance with Section 601 – Structural
77 Concrete. Adequate space and facilities shall be provided for
78 proper curing.
79
80 1. For centrifugally cast pipe, after spinning, mold
81 containing pipe shall be enclosed and cured with
82 saturated steam. Do not remove forms until after six
83 hours of steam curing or water curing for 32 hours.
84
85 Pipes shall be cured until test cylinders attain 28-
86 day strength, in accordance with Section 601 –
87 Structural Concrete.
88
89 2. For vertically cast pipes, within three hours after
90 placing concrete in forms, steam shall be applied to
91 inner space of forms. Do not remove forms until after
92 six hours of steam curing. Pipes shall be cured until
93 test cylinders attain 28-day strength, in accordance with
94 Section 601 – Structural Concrete. After concrete has
95 attained strength of 2,000 pounds per square inch,
96 pipes may be stored horizontally.
706-2

706.02
97
98 (f) Minimum of six longitudinal reinforcing bars for each
99 pipe shall be provided. Total required area of bars shall be
100 calculated as follows:
101
102 1. Equivalent in area to 1/2-inch round bars spaced
103 at 30 inches center to center measured along pipe
104 circumference.
105
106 2. For 8 feet nominal length pipe, minimum of six
107 1/4-inch round bars or equivalent in steel area.
108
109 3. For 12 feet nominal length pipe, minimum of six
110 3/8-inch round bars or equivalent in steel area.
111
112 Most stringent steel area requirement shall
113 govern. Longitudinal reinforcement shall be uniformly
114 spaced around pipe circumference.
115
116 (g) For pipe bell and spigot, circumferential and longitudinal
117 reinforcement shall be equal to reinforcement within pipe
118 barrel.
119 706.02
120 (2) Joints.
121
122 (a) Joints shall be of reinforced concrete bell and spigot
123 design using rubber gaskets for sealing. Concrete bell shall be
124 enlarged. Spigots shall have nominal wall thickness. Flush
125 bell and spigot joints for pipe sizes smaller than 60 inches in
126 diameter are not acceptable.
127
128 Joint design shall be as pipe is laid, joints are
129 self-centering, and gaskets are not supporting weight of pipe.
130 After completing joint, gaskets shall be enclosed on four sides.
131 Joints shall be kept tight under normal conditions of service
132 including expansion, contraction, and earth settlement.
133
134 Pipe spigot surfaces and reinforced concrete bell shall
135 be formed accurately to ensure tight fitting joints. Tolerances
136 shall not exceed 1/16 inch between theoretical diameters and
137 actual diameters of contact surfaces. Inner surface of
138 reinforced concrete bell shall be ground.
139
140 Joints shall be designed, located, and formed accurately
141 on each pipe section, such that completed joint restrains
142 rubber gasket on four sides and ensures water-tight seal.
143
144 Joints shall be sealed with continuous rubber ring gasket
706-3

706.02
145 of size and cross section that completely fills recess provided
146 for joint.
147 706.02
148 (b) Rubber gaskets shall conform to ASTM C 361.
149
150 Certified copy of laboratory test results showing gasket
151 conforms to ASTM C 361 shall be submitted for acceptance by
152 Engineer.
153
154 Test results of physical properties of materials used in
155 manufacture of gaskets shall be submitted for acceptance by
156 Engineer.
157
158 Rubber gaskets shall be stored in cool, well-ventilated
159 location. Rubber gaskets shall not be exposed to direct
160 sunlight.
161
162 (3) Precast Pipe Fittings.
163
164 (a) Fittings shall be made from cast concrete pipe sections.
165 Minimum of twelve 5/8-inch longitudinal bars, or equivalent
166 shall be provided, in pipes cast for fittings. Spliced longitudinal
167 bars shall be lapped 4 inches minimum and welded.
168
169 (b) Bends shall be mitered. Maximum bevel angle shall be
170 22.5 degrees. Radius measured to the centerline of the bend
171 shall be four times pipe diameter.
172
173 (C) Rejection of RCP. Pipe may be rejected for failure to conform to
174 specifications as follows:
175
176 (1) Fractures or cracks passing through wall except for single end
177 crack that does not exceed depth of joint.
178 (2) Defects that indicate imperfect proportioning, mixing or
179 molding.
180 (3) Surface defects indicating honeycombed or open texture.
181 (4) Damaged or unsatisfactorily manufactured ends, if such would
182 prevent making satisfactory joint.
183 (5) Continuous crack having surface width of 0.01 inch or more
184 and extending for length of 12 inches or more, regardless of position
185 in wall of pipe.
186
187
188 706.03 (Unassigned)
706-4

706.08
189
190 706.04 (Unassigned)
191
192 706.05 (Unassigned)
193
194 706.06 (Unassigned)
195
196 706.07 (Unassigned)
197
198 706.08 Vitrified Clay Pipe (VCP) and Fittings for Sewer System.
199
200 (A) General. Extra strength VCP and fittings shall be first quality,
201 durable, sound, and properly fired throughout its entire thickness. VCP shall
202 conform to AASHTO M 65 and ASTM C 700.
203
204 (B) Manufacturing Requirements.
205
206 (1) Identification Marks. Pipe and fittings shall be clearly marked
207 with name or trademark of manufacturer, batch number, location of
208 plant, and extra strength designation.
209
210 (2) Shape. Pipe ends shall be normal to longitudinal axis and
211 sockets true, circular, and concentric with pipe barrel.
212
213 Pipe shall be socket and spigot type.
214
215 Pipe ends shall be formed to achieve smooth, continuous
216 interior surface when pipes are laid together and joined.
217
218 (3) Lengths. Straight pipe lengths shall be more than 2 feet.
219
220 Fitting lengths shall be furnished to accommodate jointing
221 system provided. Wye fittings shall have spurs of specified size,
222 securely and completely fastened to barrel of fitting in manufacturing
223 process. Wye fittings shall have spurs with axis at angles of 60
224 degrees or 45 degrees to longitudinal axis of fitting, measured from
225 socket or bell end of fitting. Barrels shall be of sufficient length for
226 each spur.
227
228 (4) Dimensions and Tolerances. VCP shall conform to Table 2A
229 ASTM C 700.
230
231 (5) Imperfections. Pipes and fittings shall be free from
232 imperfections such as injurious cracks, checks, blisters, or broken
233 extremities. Pipe or fittings with following imperfections will be
234 rejected.
235
236 (a) Fractures or cracks passing through barrel or socket, or
706-5

706.08
237 more than a single:
238
239 1. Crack at spigot end of pipe not exceeding 75
240 percent of depth of socket.
241
242 2. Fracture in socket not exceeding 3 inches around
243 circumference nor 2 inches lengthwise.
244
245 3. Chips or fractures on inner portion of pipe
246 exceeding 2 inches in length by 1 inch in width, and 1/4
247 depth in thickness of barrel depth.
248
249 (b) Lumps, blisters, pits, or flakes on interior surface.
250
251 For pipe sizes from 3 inches to 18 inches, no blister
252 shall exceed 3 inches, in any direction, and no blister or pimple
253 shall project more than 1/8 inch above pipe surface.
254
255 For pipe sizes over 18 inches, no blister or pimple shall
256 exceed 2 inches/foot of internal pipe diameter. No blister or
257 pimple shall project more than 1/8 inch/foot of internal diameter
258 above pipe surface.
259
260 Pipes with broken blisters are not acceptable.
261
262 (c) Spigot or socket of pipe shall not vary from a true circle
263 by more than 3 percent of its nominal diameter.
264
265 (d) Pipes or fittings shall not deviate from a straight line by
266 more than 1/16 inch per linear foot.
267
268 (e) Socket or spigot end of pipe or fitting shall not have
269 broken pieces.
270
271 (f) Pipes or fittings shall not have tramp clays, grog, or
272 other foreign matter that has fused permanently to exterior or
273 interior surface.
274
275 (6) Caps and Branches. Caps with pipe branches and stubs shall
276 be securely connected to pipe. Caps shall be of polyethylene,
277 polypropylene, polyurethane, polyvinyl chloride, ozone resistant
278 synthetic rubber, or clay discs material.
279
280 Pipe branches shall have spurs of specified sizes securely and
281 completely fastened to pipe barrel. Fastening material such as epoxy
282 resin or other accepted material shall have strength equal to pipe
283 material. Wye pipe branches shall have axis approximately 45
284 degrees from longitudinal axis of pipe, measured from socket end.
706-6

706.08
285 Pipe branches shall be terminated in sockets. Sufficient length of
286 branch barrel shall be provided to properly join connecting pipe to
287 branch socket.
288
289 (7) Hydrostatic Pressure and Loading Test.
290
291 (a) General. Before using pipe, independent testing
292 laboratory shall test pipe according to hydrostatic pressure test
293 and loading test.
294
295 (b) Selection of Test Specimens. Engineer will randomly
296 select for testing, minimum of two specimens for each size in
297 accordance with contract documents.
298
299 Furnishing of test pipes and laboratory testing shall be
300 at no increase in contract price or contract time.
301
302 (c) Acceptance or Rejection on Results of Tests. If
303 specimens meet requirements of tests, Engineer will consider
304 pipes in lot, shipment or delivery corresponding to sizes and
305 classes complying with test.
306
307 For each pipe size, if one specimen fails to meet test
308 requirements, second selection of pipe for that test shall be
309 made. Second selection of pipe shall be five of each pipe size
310 of first selection that failed to meet requirements.
311
312 If 90 percent or more of pipe including those first tested
313 meet test requirements, Engineer will consider pipes in lot,
314 shipment, or delivery corresponding to sizes and classes, as
315 complying with test.
316
317 Otherwise, Engineer will reject pipes of these class and
318 sizes.
319
320 (d) Hydrostatic Test. Apply hydrostatic pressure test to
321 pipes of each size and class conforming to ASTM C 301.
322 Leakage on exterior of pipe will not be allowed, when subjected
323 to internal hydrostatic pressure of 10 pounds per square inch
324 for time specified in ASTM C 700.
325
326 (e) Loading Tests. Selected specimens shall be tested by
327 applying Three-Edge Bearing test conforming to ASTM C 301.
328
329 Extra Strength Pipe shall withstand loads of each
330 respective size and class according to Table 1, ASTM C 700-
331 91.
332
706-7

706.09
333
334 (C) Vitrified Clay Sewer Pipe Joints. Mechanical compression joints
335 shall be of types listed below.
336
337 (1) Type "B" Joints (Polyurethane). Type "B" joints shall contain
338 two sealing components. One component shall bond to outer portion
339 of spigot and other component shall bond to inner portion of bell.
340 Sealing components shall be polyurethane elastomer material.
341 Sealing components shall be bonded to pipes and fittings at pipe
342 factory. Sealing components shall be cured to uniform hardness and
343 compressibility. Sealing components shall be shaped, sized, bonded,
344 and cured to form tight, dense, and homogeneous compression
345 coupling when joint is assembled.
346
347 Type "B" joints shall conform to ASTM C 425.
348
349 (2) Compression Couplings for Plain-End Pipe. Couplings for
350 plain-end pipes shall consist of rubber sleeve coupling with shear ring
351 attached to ends of plain-end pipe and clamped with stainless steel
352 compression bands. Compression couplings for plain-end pipe shall
353 conform to ASTM C 425.
354
355 706.09 PVC Pipe for Sewer System.
356
357 (A) General. PVC pipe and fittings shall conform to ASTM D 3034 and
358 below:
359
360 (1) Minimum wall thickness and Standard Dimension Ratio (SDR)
361 of 35 shall be used.
362
363 (2) PVC pipes shall conform to cell classification of 12454-B,
364 13364-A, or 13364-B according to ASTM D1784. PVC fittings shall
365 conform to cell classification of 12454-B, 12454-C, or 13343-C.
366 Manufacturer shall pre-qualify PVC compounds of other cell
367 classifications. Additives and fillers including stabilizers, antioxidants,
368 lubricants, and colorants shall not exceed 10 parts by weight per 100
369 of PVC resin in compound.
370
371 (B) Manufacturing Requirements.
372
373 (1) Identification Marks. Pipe, fittings, and couplings shall be
374 clearly marked at interval not to exceed 5 feet as follows:
375
376 (a) Manufacturer's name or trademark and code (plant,
377 shift, and date designations).
378
379 (b) Nominal pipe diameter.
380
706-8

706.09
381 (c) PVC cell classification.
382
383 (d) Type PSM SDR-35 PVC Sewer Pipe.
384
385 (e) ASTM designation - D 3034.
386
387 SDR designation is not required for fittings and couplings.
388
389 (2) Shape. Pipe ends shall be normal to longitudinal axis, with
390 sockets true, circular and concentric with barrel of pipe.
391
392 Pipe ends shall be formed to achieve a smooth, continuous
393 interior surface, when pipes are laid together and joined.
394
395 (3) Length. Straight pipe lengths shall be more than 12-1/2 feet.
396
397 (4) Dimensions and Tolerances. Outside diameter and minimum
398 wall thickness of pipe shall conform to Table 1 ASTM D 3034.
399
400 (5) Imperfections. Pipes and fittings shall be free from
401 imperfections such as injurious cracks, checks, blisters, or broken
402 extremities. Imperfections in pipe or fitting will be cause for rejection
403 as follows:
404
405 (a) Crack in barrel or bell of pipe extending through entire
406 thickness.
407
408 (b) Crack that extends through 1/5 or more of barrel or bell
409 thickness and is over 3 inches long.
410
411 (c) Crack that is more than 1/32 inch wide at its widest
412 point.
413
414 (d) Lumps, blisters, pits, or flakes on interior surface of pipe.
415
416 (e) When spigot or bell of pipe varies from true circle of
417 more than 3 percent of its nominal diameter.
418
419 (f) When pipe or fitting, designated to be straight exhibits
420 deviation from straight line of more than 1/16 inch per linear
421 foot.
422
423 (g) Broken pieces from socket or bell end of pipe or fitting.
424
425 (h) When dimensions exceed permissible variations
426 according to Table 1 of ASTM D 3034.
427
428
706-9

706.09
429 (i) When foreign matter has fused permanently to exterior
430 or interior surface of pipe or fitting.
431
432 (6) Tests.
433
434 (a) General. Before using pipe, independent testing
435 laboratory shall test pipe and pipe shall meet test below.
436
437 (b) Selection of Test Pipe. Engineer will select at random
438 one test pipe for each 1,200 linear feet or fraction of each size
439 of pipe delivered to job site. Engineer will select at least one
440 test pipe per lot. Contract documents define lot as pipe having
441 same identification marking.
442
443 Sound pipes having dimensions consistent with contract
444 documents shall be selected for testing. Pipe test specimens
445 shall have minimum length of 8 feet.
446
447 Furnishing of test pipes and laboratory testing shall be
448 at no increase in contract cost or contract time.
449
450 (c) Acceptance. Basis of acceptance for pipes, fittings,
451 and couplings shall be inspection and results of tests specified.
452 Contractor shall test each lot of pipe and fittings for impact,
453 stiffness, and flattening according to ASTM D 3034.
454
455 Pipes that are not installed within 120 days of latest
456 factory test shall not be used without acceptance by Engineer.
457
458 (d) Pipe Flattening. No evidence of splitting, cracking or
459 breaking shall be found when pipe is tested according to ASTM
460 D 3034.
461
462 (e) Impact Resistance. No evidence of shattering or
463 splitting shall be found when specimens are tested for impact
464 resistance according to Table 12 ASTM D 3034 and ASTM D
465 2444.
466
467 (f) Pipe Stiffness. Minimum pipe stiffness at 5 percent
468 deflection shall be specified in Table 13 ASTM D 3034 when
469 calculated according to ASTM D 2412.
470
471 (g) Joint Tightness. Two sections of pipe shall be joined
472 together according to ASTM D 2855. No evidence of leakage
473 shall be found when tested according to ASTM D 3034.
474
475 (h) Extrusion Quality. No visible spalling or cracking
476 shall occur when tested according to ASTM D 2152.
706-10

706.09
477
478 (i) Chemical Resistance. Pipe manufacturer shall
479 prequalify PVC compound for cell classifications not identified
480 in Subsection 706.09(A) - General, by meeting chemical
481 resistance tests that follow. Compound samples and molded
482 test specimens shall be prepared according to ASTM D 543.
483
484 Tensile and Izod impact exposure specimens shall be
485 immersed in solutions specified in Table 706-I – Test Solutions
486 for 112 days. Test specimens shall be conditioned to constant
487 weight at temperature of 110 degrees F before and after
488 submersion. Solutions shall be kept at 77 degrees F
489 plus/minus 5 degrees F. At 28-day intervals, selected
490 specimens shall be removed, washed, surface dried, and
491 tested.
492
TABLE 706.09-I - TEST SOLUTIONS
Chemical Solution Concentration (percent)
Sulfuric acid 20*
Sodium hydroxide 5
Ammonium hydroxide 5*
Nitric acid 1*
Ferric chloride 1
Soap 0.1
Detergent (Linear alkyl benzly 0.1
sulfonate)
Bacteriological BOD not less than 700 ppm
* Volumetric percentages of concentrated reagents of C.P. grade.
493
494
706-11

706.09
494 Weight change specimens shall be 2 inches in diameter
495 and may be molded discs or discs cut from pipe wall.
496 Contractor shall:
497
498 1. Condition specimens for seven days at 109
499 degrees F plus/minus 4 degrees F.
500
501 2. Cool in desiccator for three hours at 73 degrees
502 F plus/minus 4 degrees F.
503
504 3. Weigh specimen.
505
506 4. Immerse in solutions.
507
508 At four-week intervals, selected specimens shall be
509 removed, washed, surface dried, and weighed. These same
510 specimens shall be reconditioned for seven days at 109
511 degrees F plus/minus 4 degrees F, then cooled in a desiccator
512 for three hours at 73 degrees F plus/minus 4 degrees F, and
513 again weighed.
514
515 Initial and post exposure specimens shall conform to the
516 following requirements when tested at 73 degrees F plus/minus
517 4 degrees F:
518
519
TABLE 706.09-2 – Initial and Post Exposure Specimen
Requirements
ASTM Cell Class Minimum Values
Property Test
Method 12454 13343 13364
Tensile Strength
D 638 7000 6000 6000
(Yield), psi
Impact Strength D 256
0.65 1.5 1.5
ft-lbs./in. Method A
Weight Change,
D 543 1.5 1.5 1.5
Percent
520
521 If specimen fails to meet requirements during 112-day
522 exposure period, material will be rejected.
523
524
706-12

706.17
524 (C) Joints. Bell and spigot type pipe joints shall have elastomeric gasket.
525 Joints with gaskets shall be made with integral wall bell and locked-in place
526 rubber ring that will ensure proper installation of gasket and ensure that
527 gasket remains in place during joining operation. Home mark shall be shown
528 on spigot end to ensure proper penetration during joint installation.
529
530 (D) Certification. Copy of manufacturer's test report or statement by
531 seller, and copy of test results that material was sampled, tested, and
532 inspected shall be submitted to Engineer for acceptance. Each certification
533 shall be signed by Authorized agent of seller or manufacturer.
534
535 706.10 High Density Polyethylene Pipe.
536
537 (A) High Density Polyethylene Pipe for Drainage System. Pipe shall
538 conform to AASHTO M 252 or M 294 Type C or Type S. Certificate of
539 Compliance shall be submitted to Engineer for acceptance prior to using
540 plastic pipe.
541
542 (B) Couplings. Couplings of same material composition as pipe shall be
543 furnished.
544
545 706.11 (Unassigned)
546
547 706.12 Perforated Plastic Pipe. Perforated corrugated polyethlene pipe shall
548 conform to AASHTO M 252 or AASHTO M 294.
549
550 Perforated PVC pipe shall conform to ASTM D 2729.
551
552 Perforated corrugated polyethylene pipe shall be Type CP corrugated surface
553 both inside and outside, or Type SP corrugated wall outside and smooth inner liner.
554
555 Certificate of Compliance shall be submitted to Engineer for acceptance
556 before using plastic pipes.
557
558 706.13 (Unassigned)
559
560 706.14 Polyethylene Pipe. Polyethylene pipe shall conform to ASTM D 2447, 40
561 and 80 or ASTM D 2239, SDR-PR.
562
563 Polyethylene pipe shall conform to PE 2305 or PE 2306, Class C, SDR 15.
564
565 PVC plastic fittings for polyethylene pipe shall conform to ASTM D 2609.
566
567 706.15 (Unassigned)
568
569 706.16 (Unassigned)
570
571 706.17 Reinforced Concrete Low-Head Pressure Pipe. Reinforced concrete
706-13

706.18
572 low-head pressure pipe shall conform to ASTM C 361, Class C 100.
573
574 Bends shall be made from cast concrete pipe sections with centerline radius
575 of two and one-half times pipe diameter with maximum deflection per miter joint of
576 22-1/2 degrees.
577
578 706.18 Concrete Cylinder Pipe. Concrete cylinder pipe shall conform to Federal
579 Specification: SS-P 00385, Pipe; Pressure, Steel, Cement-Mortar Lining, and
580 Reinforced Cement-Mortar Lining, and designed in accordance with contract
581 documents.
582
583 Pipes shall have nominal lengths of 16 to 32 feet. Fittings, curves, or
584 closures, may be shorter.
585
586 Bends shall be made from steel cylinders with cement mortar lining and
587 reinforced cement mortar coating. Bends shall have centerline radius of 2-1/2 times
588 pipe diameter with maximum deflection per miter joint of 22-1/2 degrees.
589
590
591 END OF SECTION 706
706-14
