Repository: QRSE-LLC/hdot-knowledge-base

# HDOT Knowledge Base

A structured, searchable Markdown knowledge base built from official Hawai'i Department of Transportation (HDOT) Highways Division reference documents — the 2005 Standard Specifications for Road and Bridge Construction, Special Provisions, and related official manuals.

Maintained by QRSE LLC for internal contract-administration reference. Content is authored and kept current with Claude.

## What's here

- `raw/` — official source documents converted to Markdown. `raw/division-*/` holds the 2005 Standard Specifications by division/section; `raw/materials-testing/` holds the HDOT LABS materials guides (Sampling and Testing Guide, Master Material Certification List, sam

File: raw/division-700/712-miscellaneous-materials.md
# 712 — Miscellaneous Materials

> **Source:** 2005 HDOT Standard Specifications for Road and Bridge Construction
> **File:** `inputs/2005 Standard Specs/712_Print.pdf`
> **Pages:** 23

---

712.04
1 SECTION 712 - MISCELLANEOUS
2
3
4 712.01 Water. Water shall conform to AASHTO M 157, Section 4.1.4 for mixing
5 and curing concrete, mortar and grout. Potable water requires no testing.
6
7 Recycled water from mixer wash may be used for mixing concrete if recycling
8 is achieved by dilution. Under this process, extensive dilution and continuous
9 agitation keep solids in a state of suspension. Water reclaimed in this manner shall
10 not contain coloring agents or more than 300 parts per million of alkalis (Na O plus
2
11 0.658K 0) as determined by filtration. Specific gravity of recycled wash water shall
2
12 not exceed 1.03 plus or minus 0.01. Use of recycled water shall be discontinued if
13 there is undesirable reaction with admixtures or aggregates.
14
15 Water that has been reclaimed by concentration will not be allowed for use.
16
17 Potable water from a local government water supply will be accepted without
18 testing. Contractor shall test water from non-governmental water supply sources to
19 meet criteria of AASHTO M 157 unless Engineer waives test requirements. If
20 requested, Contractor shall submit evidence based on tests made by an
21 independent certified laboratory that water meets the requirements of this
22 subsection.
23
24 712.02 Epoxy-Resin Adhesive. Epoxy-resin adhesive shall conform to AASHTO
25 M 235.
26
27 712.03 Hydrated Lime. Hydrated lime shall conform to ASTM C 207, Type N.
28
29 712.04 Grout.
30
31 (A) Non-Shrink Grout. Non-shrink grout shall be ready-to-use grout mix
32 for support of structural members. Grout shall provide the required quantity
33 of fill material without gap or void, and shall flow freely during pumping.
34 Admixtures shall be non-metallic and shall not cause grout to rust or corrode.
35
36 Grout shall have portland cement base, expansive agent, carefully
37 graded silica sand, and shall be packaged in 50-pound multi-wall bags with
38 polyethylene liners.
39
40
712-1

712.04
40 Grout characteristics shall conform to Table 712.04-1 – Grout
41 Characteristics.
42
TABLE 712.04-1 – GROUT CHARACTERISTICS
DESCRIPTION REQUIREMENT
Yield 0.8 Cubic Foot per 100 pounds
Initial Set Approximately One Hour at 68 to 72 degrees F
Final Set Approximately Five Hours
Work Time 50 to 60 Minutes
43
44 Compressive strength shall conform to Table 712.04-2 – Compressive
45 Strength Requirements.
46
TABLE 712.04-2 – COMPRESSIVE STRENGTH REQUIREMENTS
Age (Days) Compressive Strength Expansion (percent)
(psi)
1 1,700 ---
3 4,300 ---
7 6,000 ---
28 8,900 0.0002
47
48 Testing for compressive strength shall conform to ASTM C 109/C
49 109M.
50
51 Grout shall be mixed only by addition of water in accordance with
52 Section 712.01 - Water. Grout shall be used in mixed form only and shall not
53 be dry packed.
54
55 For slump of 4 inches, grout shall be mixed at rate of 1/2 to 3/4 gallon
56 of water per 50-pound bag of cement. Water content of grout shall be
57 adjusted to suit field conditions.
58
712-2

712.05
59 (B) Epoxy Grout. Epoxy grout shall be two-component, 100 percent
60 solid, moisture-insensitive, epoxy-resin system intended for use as high
61 strength grout for anchor bolts when mixed with aggregate. Epoxy grout shall
62 meet the requirements listed in Table 712.04-3 – Properties of Neat Material.
63
TABLE 712.04-3 - PROPERTIES OF NEAT MATERIAL
DESCRIPTION REQUIREMENT
Tensile Strength 3,500 psi min. at 14 Days,
(ASTM D 638) 73 Degrees F Cure
Tensile Elongation 1/2 to 2 percent at 14 Days,
(ASTM D 638, Modified) 73 degrees F Cure
Compressive Strength 12,500 psi min. at 28 Days,
(ASTM D 695) 73 degrees F Cure
Compressive Modulus 470,000 psi min. at 28 days,
(ASTM D 695) 73 degrees F Cure
Compressive Strength 5,500 psi min. at 24 hours,
(ASTM D 695) 73 degrees F Cure
Water Pickup
1.5 percent maximum
(ASTM D 570)
64
65 Before using epoxy grout on the project, Contractor shall submit to
66 Engineer for acceptance a certificate of compliance from manufacturer or
67 supplier affirming that proposed material conforms to requirements of this
68 subsection and ASTM C 881, Type IV, Grade 2, Class C. Low viscosity
69 epoxy grout for deep vertical dowel application will be allowed.
70
71 712.05 Precast Concrete Curb, Gutter. Precast concrete curb, gutter, and curb
72 and gutter shall be portland cement concrete constructed to lengths, shapes, and
73 details shown in the contract documents. Steel reinforcement shall conform to
74 Subsection 709.01 - Reinforcing Steel.
75
76 Precast concrete curb, gutter, and curb and gutter shall be cast with wood or
77 metal forms. Exposed surfaces and back face of curb extending to depth of two
78 inches from top shall be constructed using forms that will produce smooth finish.
79
80
712-3

712.05
80 Precast concrete curb, gutter, and curb and gutter shall remain in forms at
81 least 24 hours after casting. Cure concrete for three days.
82
83 Precast concrete curb, gutter, and curb and gutter may be placed in position
84 after seven days.
85 712.05
86 712.06 Precast Concrete Unit.
87
88 (A) Precast Reinforced Concrete Manhole Section. Precast reinforced
89 concrete manhole riser and top shall conform to ASTM C 478.
90
91 (B) Concrete Pull Box. Pull box shall be precast reinforced concrete.
92 Portland cement concrete shall be Class B in accordance with Section 601 -
93 Structural Concrete. Reinforcing steel shall conform to Section 602 -
94 Reinforcing Steel.
95
96 712.07 Frames, Grates, Covers, and Ladder Rungs.
97
98 (A) Frame and Cover. Frame and cover for manhole or handhole shall
99 be cast iron conforming to ASTM A 48/A 48M, Class No. 30.
100
101 Castings shall be fabricated accurately to dimensions shown in
102 contract documents and machined if necessary for flat and true surface.
103
104 Castings shall be tough, close-grained, gray iron; sound, smooth, and
105 clean; and free of blisters, blowholes, shrinkage, and cold shuts.
106
107 Bearing surface of unit shall be constructed so that cover lies flat on
108 frame with snug fit in normal position.
109
110 Castings shall be cleaned thoroughly and painted on all sides before
111 leaving shop with one coat of high-grade asphalt conforming to ASTM A 849,
112 Class M, Fully Coated.
113
114 (B) Frame and Grate. Frame and grate shall be cast iron conforming to
115 ASTM A 48/A 48M, Class No. 30, unless steel is specified in the contract
116 documents.
117
118 Steel frame and grate shall conform to ASTM A 283/A 283 M, Grade
119 D; ASTM A 27/A 27M, Grade 65-35; or ASTM A 47/A 47 M, Grade 35018.
120 Zinc coating shall be provided according to ASTM A 123/A 123M.
121
122 Reinforcing steel for grate shall conform to Subsection 709.01 -
123 Reinforcing Steel. Frame and grate shall be cleaned thoroughly and painted
124 with one coat of high-grade asphalt conforming to ASTM A 849, Class M,
125 Fully Coated, at shop. Second coat of paint shall be applied after installation.
126
712-4

712.07
127 Fabricated frame and grate shall be true to line and free of twists,
128 bends, and open joints. Splices will not be allowed. Cut surfaces and edges
129 shall be smoothed by machining or grinding before fabrication of frame and
130 grate.
131
132 Size and length of weld shall be as specified in contract documents.
133
134 (C) Ladder Rungs.
135
136 (1) Water Valve Manhole. Ladder rungs for water valve manhole
137 shall be 3/4-inch diameter, hot-dipped, zinc-coated carbon steel
138 conforming to ASTM A 36/A 36M; or stainless steel, Type 302, 304, or
139 315. Rungs shall be fabricated in accordance with contract
140 documents.
141
142 (2) Sanitary Sewer Manhole. Ladder rungs for sanitary sewer
143 manhole shall be fabricated in accordance with contract documents.
144 Top rung shall be 1-inch diameter wrought iron bar conforming to
145 ASTM A 36 and shall be zinc coated by hot dipping after fabrication;
146 or 3/4-inch diameter stainless steel bar, Type 302, 304, or 315.
147
148 Rungs other than top rung shall be cast iron conforming to
149 ASTM A 48/A 48 M or ductile iron conforming to ASTM A 439. Rungs
150 shall be cleaned thoroughly and painted with two coats of bitumastic
151 or hot asphalt.
152
153 (3) Storm Drain Manhole. Ladder rungs for storm drain manhole
154 shall be 1-inch diameter wrought iron or stainless steel bar, or 1/2-inch
155 diameter steel-reinforced, copolymer polypropylene plastic bar.
156
157 Wrought iron rung shall conform to ASTM A 36/A 36 M, and
158 shall be zinc coated by hot dipping after fabrication.
159
160 Stainless steel rung shall be Type 302, 304, or 315.
161
162 Steel-reinforced, copolymer polypropylene plastic bar shall
163 conform to the requirements of ASTM C 478/C 478 M and ASTM C
164 497/C 497 M, except that minimum horizontal pullout load shall be
165 1,500 pounds; ASTM A 615/A 615M, Grade 60 (deformed reinforcing
166 steel bar); ASTM D 4101; and AASHTO M 199. Steps shall have
167 foot-safe end lugs permanently molded into the step, and safety foot
168 thread designed for positive grip. Contractor shall provide Certificate
169 of Compliance prepared by independent certified laboratory affirming
170 that plastic bar conforms to requirements of this subsection.
171 Certificate shall be submitted concurrently with request for Engineer’s
172 acceptance.
173
712-5

712.07
174 (D) Eye Bolts, Nuts, and Washers for Type A Water Manhole.
175 Eyebolts for Type A water manhole shall be 1-inch diameter, 6 inches long,
176 zinc-coated, with 1-inch eye. Washers shall be steel plate, 1/4 inch by 6
177 inches by 6 inches. Nuts shall be American Standard heavy cold-punched
178 hexagon, and shall be zinc-coated.
179 712.07
180 712.08 (Unassigned)
181
182 712.09 Bearing Devices and Related Materials.
183
184 (A) Red Primer Paint for Bedding Masonry Plates. Red primer paint
185 shall conform to Subsection 708.01(A).
186
187 (B) Preformed Fabric Pad.
188
189 (1) Pad Under Railing Post. Preformed fabric pad shall consist of
190 multiple layers of 8-ounce cotton duck impregnated and bound with
191 high-quality natural rubber, or material acceptable by Engineer that
192 has been compressed into resilient pads of uniform thickness.
193
194 Number of plies shall be as required to provide thickness as
195 specified in contract documents, after compression and vulcanization.
196 Finished pads shall withstand compression loads of at least 10,000
197 pounds per square inch applied perpendicular to the plane of
198 laminations without detrimental reduction in pad thickness or
199 extrusion.
200
201 (2) Pad For Bridge Bearing. Preformed fabric pad shall consist
202 of multiple layers of cotton duck impregnated and bound with rubber,
203 compressed into resilient pads of uniform thickness, conforming to
204 Federal Specification MIL-D-882D. Number of plies shall be as
205 required to provide thickness specified in contract documents, after
206 compression and vulcanization. Finished pads shall withstand
207 compression loads of at least 10,000 pounds per square inch applied
208 perpendicular to the plane of the laminations without detrimental
209 reduction in pad thickness or extrusion.
210
211 (C) Elastomeric Bearing Pad. Elastomeric bearing pad 1/2 inch and less
212 in thickness shall not be laminated. Pad thicker than 1/2 inch shall be
213 laminated.
214
215 Laminated pad shall comprise bonded alternating layers of elastomer
216 and metal, or elastomer and fabric. Top and bottom layers of reinforcement
217 and all edges of bearing pad shall be covered with minimum 1/8-inch thick
218 elastomer.
219
220
712-6

712.09
220 Laminated pad shall be reinforced for every 1/2 inch of pad thickness.
221 Fabric reinforcement shall be single ply for outside layers of pad and double
222 ply for inside layers. Reinforcement shall be parallel to top and bottom
223 surfaces of pad. Position of any reinforcement layer within pad shall not
224 deviate more than 1/8 inch from correct position. Steel laminated pad shall
225 conform to ASTM D 4014.
226
227 Total thickness of pad shall not be less than that specified in contract,
228 documents and not greater than 1/4 inch above specified thickness.
229 Thickness of individual layer shall not exceed specified thickness by more
230 than 1/8 inch. Length and width of pad shall not vary more than 1/8 inch from
231 dimensions specified in the contract documents.
232
233 Cutting of bearing pad laminated with elastomer and fabric will be
234 allowed. Large sheets shall be cut in manner that will not require heating,
235 produces smooth edge with no tears or jagged sections, and causes
236 minimum damage to material.
237
238 Rounding of corners and edges of molded pads is allowed. Radius of
239 corners shall be 3/8 inch maximum. Radius of edges shall be 1/8 inch
240 maximum.
241
242 Minimum peel strength of bond between elastomer and metal or
243 elastomer and fabric shall be 30 pounds per inch when laminate is tested for
244 separation according to ASTM D 429 Method B.
245
246 Fabric reinforcement shall be woven from 100 percent glass fibers of
247 "E" type yarn with continuous fibers. Minimum thread count in either direction
248 shall be 25 threads per inch. Fabric shall have crowfoot or 8 Harness Satin
249 weave. Fabric reinforcement shall be single ply at top and bottom layers of
250 pad and double ply for middle layers. Each ply shall have breaking strength
251 of at least 800 pounds per inch of width in each thread direction. Bond
252 between double plies shall have minimum peel strength of 20 pounds per
253 inch. Samples 3 inches by 36 inches in size shall be tested on split drum
254 grips.
255
256 Rubber component of elastomeric laminations shall be at least 60
257 percent neoprene by volume.
258
259 Elastomer of samples and test specimens shall be tested for
260 conformance to Table 712.09-1 – Elastomer Requirements Original Physical
261 Properties.
262
712-7

712.09
262
TABLE 712.09-1 – ELASTOMER REQUIREMENTS
ORIGINAL PHYSICAL PROPERTIES
ASTM
TEST Requirement
Designation
Tensile strength, psi D 412 2,500 min.
Elongation at break, percent D 412 350 min.
Compression set, 22 hours at 158
D 395 25 max.
degrees F, percent (Method B)
Tear strength, pounds per inch (Die C) D 624 250 min.
Hardness (Type A) D 2240 60 ± 5
Ozone resistance, 20 percent strain,
100 hours at 100 degrees F± 2 degrees D 1149* No cracks
F
Low temperature stiffness, Young’s
D 797 10,000 max.
Modulus at 40 degrees F, psi
After accelerated aging in oven for 70
hours at 212 degrees F the elastomer
D 573
shall not show deterioration changes in
excess of the following:
Tensile strength, percent ±15
Elongation at break, percent change - 40 max.
Hardness, point 0 to ±15
*Samples shall be solvent wiped before test to remove surface impurities.
263
264 Samples and test specimens shall show no deterioration of elastomer
265 or bond between elastomer and metal or fabric reinforcement when tested in
266 accordance with Hawaii Test Method HWY-TC 13 for 10,000 cycles at 800
267 pounds per square inch and (1/2)t (t=total thickness of elastomer) translation.
268 Testing speed shall not exceed 4-1/2 inches per minute.
269
270 Contractor shall submit to Engineer for acceptance Certificates of
271 Compliance from a independent certified laboratory affirming conformance of
712-8

712.13
272 elastomeric pads with requirements of this subsection. Certificates shall be
273 submitted before installing elastomeric pads.
274
275 Adhesive used to secure pad to concrete shall be as recommended by
276 manufacturer.
277
278 (D) Bronze and Stainless Steel Bearing and Expansion Plate. Bronze
279 and stainless steel bearing and expansion plate shall be of type in standard
280 production by established manufacturer of bearing and expansion plates.
281
282 Bronze bearing plate shall conform to ASTM B 22, Alloy B, and shall
283 be self lubricating. Bronze bearing plate shall have trepanned recesses, and
284 not grooves, filled with lubricating compound that will withstand atmospheric
285 elements. Lubricating compound shall comprise graphite and metallic
286 substances with lubricating binder. Compound shall be pressed into the
287 recesses by hydraulic presses to form dense, non-plastic lubricating inserts.
288 Shellac or other non-lubricating binder will not be allowed.
289
290 Lubricating area shall occupy at least 25 percent of total bearing area,
291 have capacity of at least 2,500 pounds per square inch of bearing, and
292 provide coefficient of friction for bronze on stainless steel no greater than 0.1
293 for load of 2,500 pounds per square inch. Contact surface shall be finished in
294 direction of movement according to ANSI B 46.1, No. 125.
295
296 Masonry and sole plates shall be stainless steel conforming to ASTM
297 A 743 and ASTM A 744. Sliding surface and contact with bronze bearing
298 plate shall be finished in direction of movement according to ANSI B 46.1,
299 No. 125.
300
301 712.10 Zinc Coating. Zinc coating shall conform to ASTM A 123 or ASTM A
302 153.
303
304 712.11 Abrasive Coating. Abrasive coating for slip-resistant concrete surfaces
305 shall be aluminum oxide with grain size from No. 8 to No. 16. Coating shall be
306 unaffected by freezing, moisture, or cleaning compounds.
307
308 712.12 Sheathing. Sheathing covering wire rope shall be high-density
309 polyethylene with ultraviolet protection. Polyethylene shall be cell classification
310 334413 by ASTM D 3350. Sheathing shall be hot melt extruded over the grease
311 coated wire cable. No other methods of applying HDPE sheathing over wire cable
312 will be allowed. Minimum thickness of HDPE sheathing shall not be less than 0.060
313 inches.
314
315 712.13 Corrosion-Inhibiting Grease. Corrosion-inhibiting grease shall provide
316 corrosion protection to wire cable, provide a continuous, non-brittle film at the lowest
317 anticipated temperature, 50 degrees F of exposure, and shall be chemically stable
318 and non-reactive with wire cable.
712-9

712.13
319
320 Grease shall be an organic coating with appropriate polar, moisture-
321 displacing and corrosion-preventive additives. Provide test results in accordance
322 with performance specifications for corrosion-inhibiting grease.
323
Table 712.13-1 - PERFORMANCE SPECIFICATIONS FOR CORROSION-
INHIBITING GREASE
Acceptance
Test Test method
criteria
1. Dropping point ASTM D-566 or Minimum 300
ASTM D-2265 degree F
2. Oil separation at 160 degree F, FTMS 791B
Maximum 0.5
percent by weight METHOD 321.2
3. Water, percent maximum ASTM D-95 0.1
4. Flash point (refers to oil Minimum 300
ASTM D-92
component) degree F
5. Corrosion test 5 percent salt fog Rust grade 7 or
at 100 degree F, 5 mils, minimum better after 1000
hours (Q panel type S) ASTM B-117 hours of exposure
according to
ASTM D-610
6. Water soluble ions (1)
A. Chlorides, PPM maximum ASTM D-512 10
B. Nitrates, PPM maximum ASTM D-992 10
APHA 427D
C. Sulfides, PPM maximum 10
(15th Ed.)
7. Soak test 5 percent salt fog at 100
degree F 5 mils coating, Q panels, No emulsion of the
ASTM B-117
Type S, Immerse panels 50 percent coating after 720
(Modified)
in a 5 percent salt solution and hours of exposure.
expose to salt fog
324
712-10

712.23
324
Table 712.13-1 - PERFORMANCE SPECIFICATIONS FOR CORROSION-
INHIBITING GREASE (Continued)
8. Compatibility with sheathing
A. Hardness and volume change ASTM D-4289 Permissible
of polymer after exposure to change in
grease, 40 days at 150 degree F Hardness 15
percent.
Permissible
change in volume
10 percent.
B. Tensile strength change of ASTM D-638 Permissible
polymer after exposure to change in tensile
grease, 40 days at 150 degree F 30 percent
325
326
327 712.14 (Unassigned)
328
329 712.15 (Unassigned)
330
331 712.16 (Unassigned)
332
333 712.17 (Unassigned)
334
335 712.18 (Unassigned)
336
337 712.19 (Unassigned)
338
339 712.20 (Unassigned)
340
341 712.21 (Unassigned)
342
343 712.22 Pipe Collar for Valve Box. Iron pipe collar or sleeve for valve boxes
344 shall be ductile iron pipe conforming to AWWA C151. Diameter and length shall be
345 specified in contract documents.
346
347 712.23 Precast Concrete Meter and Valve Boxes and Covers. Types A, B,
348 and X Meter and Valve Boxes and Covers shall be constructed as specified in
349 contract documents.
350
351 Portland cement concrete shall have compressive strength of at least 2,500
352 pounds per square inch, and shall conform to Section 601 - Structural Concrete.
712-11

712.23
353 Maximum concrete density in finished product shall be 115 pounds per cubic foot
354 and its maximum absorption shall be 15 pounds per cubic foot.
355 712.23
356 712.24 Valves and Appurtenances.
357
358 (A) Gate Valves.
359
360 (1) General. Valves shall have non-rising stems with inside screw
361 and shall open to left or counterclockwise. Valves shall have
362 manufacturer’s name, size, catalog number, and working pressure
363 molded or stamped thereon in places where name and number may
364 be easily seen when valves are installed. External surfaces of valves
365 shall be shop coated with fusion-bonded epoxy coating or with two
366 coats of an asphalt coating conforming to Federal Specifications TT-
367 C-494B. Valves shall be furnished complete with all accessories.
368
369 Push-on joint, mechanical joint, and flanged joint for gate valves shall
370 conform to applicable requirements specified for joints.
371
372 For island of Maui only, mainline valves shall be mechanical joint or
373 flange joint gate valves shall be used for buried service.
374
375 All valves shall be for buried service unless otherwise specified.
376
377 Stuffing box bolts and nuts, bonnet bolts and nuts, and gland or
378 flange bolts and nuts shall be Silicon Bronze in accordance with
379 ASTM F467 and F468 or may be ASTM F593 and F594, Type 316
380 stainless steel bolts and nuts. All stainless steel bolt and nut threads
381 shall be pre-coated with anti-seizing graphite compound before
382 installation.
383
384 All valves shall be full body and not thin-walled or reduced
385 walled-type.
386
387 For working pressures of 200 psi or less, all gate valves 4-
388 inches to 12-inches (16-inch for Maui) shall be resilient seat type of
389 gate valve. For working pressures greater than 200 psi or when gate
390 valve size is larger than 12-inches (16-inch for Maui), gate valve shall
391 be metal-seated type.
392
393 (2) 3-Inch and Smaller Valves. Valves shall be wedge-disc type
394 with non-rising stem, screw ends, and brass or bronze body. Metal
395 composition of body, centerpiece, and other cast parts shall be
396 bronze, meeting requirements of ASTM B62. All packing shall be
397 Johns-Manville “Duro” packing style No. S-171 and shall have each
398 ring cut to fit with staggered joints. Continuous (spiraled) packing
399 shall not be used. Valves shall be provided with brass handwheels
712-12

712.24
400 and stuffing glands. Unless otherwise specified, valves shall be for
401 200-pound water service.
402
403 (3) Metal-Seated Valves 4-Inch and Larger. All metal-seated
404 gate valves 4-inch and larger shall conform to AWWA C500 with cast
405 iron body, bronze (not brass) mounted, double disc, and parallel seat
406 and shall be furnished with 2-inch square operating nuts. Valves shall
407 be equipped with double O-ring stem seals with both rings located
408 above collar. Valves shall have either push-on, mechanical joint or
409 flanged joint ends as designated in contract documents.
410
411 Sixteen-inch and larger valves shall be provided with cast steel
412 cut tooth, bevel gears with integral or extended gear case, lubricated
413 and supplied with watertight gland enclosure. Valves shall be
414 equipped with by-pass as shown in Table 712.24-1 – By-Pass Valves
415 (For island of Maui only, gate valve shall be fusion bonded epoxy
416 coated.)
417
TABLE 712.24-1 – BY-PASS VALVES
Size of Valve (Inches) Size of By-Pass Valve (Inches)
16-20 Inclusive 3
24-30 Inclusive 4
36-42 Inclusive 6
418
419 By-pass shall be in horizontal plane when gate valves are
420 installed in line.
421
422 All valves except bevel geared gate valves shall operate
423 “upright” (vertical in horizontal pipe.) Bevel geared gate valves shall
424 operate on “edge” (horizontal in horizontal pipe) and shall be equipped
425 with solid bronze rollers, tracks, and scrapers.
426
427 Valves shall be either Class 150, Class 200, or Class 250 as
428 designated in contract documents. Class 250 valves shall be
429 designed for 250 pounds working pressure and tested to 400 pounds.
430
431 All bolts and nuts shall be either silicon bronze (ASTM F467
432 and F468) or stainless steel (ASTM F593 and F594, Type 316). All
433 bolts and nuts shall be silicon bronze only if submerged in water.
434 Bolts and nuts installed shall be compatible in strength and material
435 characteristics. Bolts shall protrude beyond nuts and protrusion shall
712-13

712.24
436 be a minimum of 1/8-inch but shall not exceed 1/2-inch. All stainless
437 steel bolt and nut threads shall be pre-coated with anti-seizing
438 graphite compound before installation. Dimensions of bolting material
439 shall meet ANSI B18.2.1 specifications. Bolting of valve body parts
440 shall be by bolts and nuts. Tapped bolt holes into valve body will not
441 be allowed.
442 712.24
443 (4) Resilient-Seated Gate Valves. Resilient-seated gate valves
444 shall be manufactured to meet all applicable requirements of AWWA
445 C509. “Resilient-Seated Gate Valves For Water And Sewerage
446 Systems”. Valves shall be either 4, 6, 8, or 12-inch in size and rated
447 for service at 200 psi working pressure. Valves shall have non-rising
448 stems, opening by turning left and provided with 2-inch square nut
449 with arrow cast in metal to indicate direction of opening. Each valve
450 shall have manufacturer’s name, pressure rating and year in which
451 manufactured cast on body.
452
453 All bolts and nuts shall be either silicon bronze (ASTM F467
454 and F468) or stainless steel (ASTM F593 and F594, Type 316). All
455 bolts and nuts shall be silicon bronze only if submerged in water.
456 Bolts and nuts installed shall be compatible in strength and material
457 characteristics. Bolts shall protrude beyond the nuts and protrusion
458 shall be a minimum of 1/8-inch but shall not exceed 1/2-inch. All
459 stainless steel bolt and nut threads shall be pre-coated with anti-
460 seizing graphite compound before installation. Dimensions of bolting
461 material shall meet ANSI B18.2.1 specifications. Bolting of valve body
462 parts shall be by bolts and nuts. Tapped bolt holes into valve body will
463 not be allowed.
464
465 Stuffing boxes shall be of an O-ring design with a minimum of
466 three O-rings. No gasket material made of asbestos shall be used.
467
468 Interior and exterior coating shall be fusion epoxy meeting
469 AWWA C550, “Standard For Protective Interior Coatings For Valves
470 and Hydrants”.
471
472 Stem shall be bronze meeting requirements of Grade D or
473 Grade E Bronze as specified in AWWA C509.
474
475 Low friction torque reduction thrust bearings shall be located
476 both above and below stem collar.
477
478 If guides for gate are required, there shall be no metal-to-metal
479 contact, only metal-to-rubber.
480
482
483
712-14

712.24
483 (B) Butterfly Valves and Manual Operators.
484 712.24
485 (1) General. Manufacturer of rubber-seated butterfly valve and
486 manual operator shall be nationally advertised firm with at least ten
487 years’ experience in design and manufacture of valves of this type.
488
489 (2) Butterfly Valves. Butterfly valves shall conform in all respects
490 with AWWA C504, Class 150B. Valve shall be short body valve with
491 cast iron body. Valve disc shall be cast or ductile iron, unless
492 otherwise specified. If rubber seat is mounted on valve body, the
493 valve disc shall be made of Ni-Resist unless a stainless steel seat ring
494 is furnished. Valves shall have either push-on joint, mechanical joint,
495 or flanged joint ends as designated in contract documents. External
496 surfaces of valves shall be shop coated with fusion-bonded epoxy
497 coating or with two coats of an asphalt coating conforming to Federal
498 Specifications TT-C-494B. Interior surfaces of butterfly valves shall
499 be fusion bonded epoxy-coated.
500
501 All bolts and nuts shall be either silicon bronze (ASTM F467
502 and F468) or stainless steel (ASTM F593 and F594, Type 316). All
503 bolts and nuts shall be silicon bronze only if submerged in water.
504 Bolts and nuts installed shall be compatible in strength and material
505 characteristics. Bolts shall protrude beyond the nuts and protrusion
506 shall be a minimum of 1/8-inch but shall not exceed 1/2-inch. All
507 stainless steel bolt and nut threads shall be pre-coated with anti-
508 seizing graphite compound before installation. Dimensions of bolting
509 material shall meet ANSI B18.2.1 specifications. Bolting of valve body
510 parts shall be by bolts and nuts. Tapped bolt holes into valve body will
511 not be allowed.
512
513 (3) Manual Actuator. Manual actuator shall conform in all
514 respects with AWWA C504 unless otherwise stated in these
515 specifications. Manual operator shall be furnished with a 2-inch
516 square operating nut, and a valve position pointer.
517
518 (4) Manufacturer’s Identification. Manufacturer’s name and
519 catalog number shall be molded or stamped on valve where it can be
520 easily seen after valve is installed.
521
522 (5) Submittals for Approval. Following submittals shall be
523 furnished to Engineer for approval by County Water Supply System
524 for each project before valve is installed:
525
526 (a) Certification from valve manufacturer that both valve
527 and actuator conform to all requirements of AWWA C504.
528
529
712-15

712.24
529 (b) Certified drawings of valve and operator as specified in
530 AWWA C504.
531
532 (c) Certified copies of reports of torque rating of manual
533 operator as specified in AWWA C504.
534
535 (d) Calculations showing required operator input torque to
536 develop operating torque specified for Class150B, of AWWA
537 C504.
538
539 (C) Tapping Valves and Sleeves. Tapping valves and sleeves shall fit
540 A.P. Smith and Mueller tapping machine. All tapping valves and sleeves
541 shall be furnished complete with bolts, nuts, and other standard accessories.
542
543 Valve ends to accommodate tapping machines shall be mechanical or
544 flange joint for taps up to 24-inches in diameter. For taps larger that 24-inch
545 mains, the materials, tools and equipment shall be provided to Engineer by
546 Contractor and shall be verified with pipe manufacturer prior to approval by
547 County Water Supply System. (For Hawaii and Kauai only, the nominal tap
548 size shall be smaller that nominal main size.) (For Oahu only, the nominal
549 tap size shall be smaller that nominal main size for concrete cylinder pipe
550 only.)
551
552 Ends of sleeves shall be mechanical joint to fit Class 52 cast iron pipe,
553 Class 150 or 200 PVC C-900 pipe, or Class 150 PVC C-905 pipe. Sleeves
554 shall have flanged end outlets for valve connections. External surfaces of
555 valves shall be shop coated with fusion-bonded epoxy coating or with two
556 coats of an asphalt coating conforming to Federal Specifications TT-C-494B.
557
558 Tapping sleeves for use with concrete cylinder pipe shall be modified
559 according to drawings shown in Section 403 - Standard Details of the Water
560 System Standards dated 2002. Contractor shall submit shop drawings to
561 Engineer for approval by County Water Supply Systems prior to installation.
562
563 All bolts and nuts shall be either silicon bronze (ASTM F467 and F468)
564 or stainless steel (ASTM F593 and F594, Type 316). All bolts and nuts shall
565 be silicon bronze only if submerged in water. Bolts and nuts installed shall be
566 compatible in strength and material characteristics. Bolts shall protrude
567 beyond the nuts and protrusion shall be a minimum of 1/8-inch but shall not
568 exceed ½-inch. All stainless steel bolt and nut threads shall be pre-coated
569 with anti-seizing graphite compound before installation. Dimensions of
570 bolting material shall meet ANSI B18.2.1 specifications. Bolting of valve body
571 parts shall be by bolts and nuts. Tapped bolt holes into valve body will not be
572 allowed.
573
574
712-16

712.24
574 For Maui only, use of stainless steel tapping sleeves will not be
575 allowed.
576
577 (D) Ball Valves and Appurtenances. Ball valves shall have full port
578 opening and have female threaded ends, unless other wise noted in the
579 contract documents, meeting dimensions stated in AWWA C800. Valves
580 shall be rated for a minimum of 200 pound water service. Valves shall be
581 between 3/4-inch to 2-1/2-inch in size. Valve body shall be made of bronze
582 conforming to ASTM B62. Ball shall be made of bronze, ASTM B62 and be
583 Teflon-plated or chrome-plated. All seals, thrust wasters, and packing rings
584 shall be made of Teflon or Buna-N.
585
586 Handwheels shall be provided and made of bronze, ASTM B62.
587 Handwheel shall be removable when valve is in service and under pressure.
588 Lever handles may be substituted for handwheels. Lever handles shall be
589 made of bronze, ASTM B 62 and sturdily bolted to ball valve with bronze
590 ASTM B62 bolting material; or Type 316 stainless steel, ASTM A193, ASTM
591 A194, ASTM F593, and/or ASTM F594, bolting material.
592
593 Ball valves between 3/4-inch to 1-1/4 inch in size, handwheels shall
594 have a maximum radius of 1-1/2 inch from vertical center of valve. Lever
595 handles shall have a maximum width of 1-inch and a radial length between 2-
596 1/2-inch to 3-inch from vertical center of valve to end of handle.
597
598 Ball valves between 1-1/2-inch to 2-1/2-inch in size, handwheels shall
599 have a maximum radius of 3-inch from vertical center of valve. Lever
600 handles shall have a maximum width of 1-inch and a radial length between 3-
601 inch to 4-inch from vertical center of valve to end of handle.
602
603 All ball valves shall have locking capability and shall be blowoff-
604 proofed to atmosphere.
605
606 (E) Air Relief Valves/Combination Air Valves and Appurtenances. Air
607 Relief Valves/Combination Air Valves and Appurtenances (ARV) shall
608 conform to AWWA C512, “Standard For Air-Release, Air/Vacuum, and
609 Combination Air Valves For Water Services”. ARV shall be configured for
610 underground installation with a threaded body inlet and treaded cover outlet.
611 Air relief valve bodies and covers shall be of gray cast iron conforming to
612 ASTM A126, Class B or ASTM A48, Class 35 or ductile iron conforming to
613 ASTM A536, Grade 65-45-12. ARV inlet size and rated maximum working
614 pressure shall be as called for in contract documents.
615
616 Valve and valve seat shall be of bronze, conforming to ASTM B62,
617 Type 316 stainless steel, or Buna-n-rubber. However, no stainless steel to
618 stainless steel or Buna-n-rubber to Buna-n-rubber will be allowed.
619
620
712-17

712.24
620 Valve trim, including levers, float arms, pins, and vent cocks shall be
621 bronze conforming to ASTM B 62 or type 316 stainless steel.
622
623 Floats shall be of highest quality seamless copper or stainless steel
624 and shall operate with adequate force to insure positive valve action.
625
626 External surfaces of ARVs shall be shop coated with fusion-bonded
627 epoxy coating or with two coats of an asphalt coating conforming to Federal
628 Specifications TT-C-494B.
629
630 Fittings and nipples for connections of air relief valves shall be cast
631 bronze or “Standard” brass (Grade A) screwed joint with metal conforming to
632 Section 211 – Brass Products of Water Systems Standards dated 2002.
633
634 Vertical check valve shall be designed to operate on upward flow only
635 and shall be brass or bronze. Valves shall be for 200-pound working
636 pressure unless otherwise specified.
637
638 Ball corps and ball stops shall be as specified in Section 208 - Service
639 Laterals and Appurtenances in Water Systems Standards dated 2002.
640
641 Orifice size for ARV shall be as shown in Table 712.24-2 - ARV.
642
Table 712.24-2 - ARV
5 percent Air
Maximum
ARV Inlet Content (Standard Corresponding
Working Pressure
Size Cubic Feet Per Orifice Size
(PSI)
Minute)
3/4-inch 150 25 1/8-inch
3/4-inch 250 25 7/64-inch
1-inch 150 32 5/32-inch
1-inch 250 32 1/8-inch
2-inch 150 88 1/4-inch
2-inch 250 88 7/32-inch
643
644
645 Corporation stop shall conform to Subsection 707.11 - Copper Service
646 Pipe and Appurtenances.
647
648
712-18

712.26
648 (F) Valve Markers. Valve markers shall be as shown in Section 403 –
649 Standard Details of the Water System Standards dated 2002. Concrete for
650 footings shall be as specified in Section 601 – Structural Concrete.
651
652 712.25 Pipe Hangers, Lateral Bracings, and Inserts. Pipe hangers and lateral
653 bracings shall be made of carbon steel, galvanized and shall be fabricated to
654 dimensions specified in contract documents. Pipe hangers shall be furnished
655 complete with hanger rods, inserts, lateral bracings, bolts and nuts. Pipe hangers
656 shall be capable of vertical adjustments.
657
658 Pipe hanger inserts shall be bronze conforming to ASTM B 22, Class “D”
659 Grade, or gray iron castings conforming with ASTM A 48, Class 30. Inserts shall be
660 made in accordance with dimensions and notes shown in contract documents.
661
662 712.26 Hydrants and Appurtenances.
663
664 (A) General. Hydrants shall be manufactured in accordance with requirements
665 of AWWA C502 or C503.
666
667 All hydrants shall be subjected to hydrostatic pressure test of 300 pounds per
668 square inch, and pressure test shall be guaranteed by manufacturer. Two copies of
669 Certification of Test shall be furnished to Engineer before delivery.
670
671 Bell end of 6-inch intake pipe (hydrant bottom elbow) shall be mechanical
672 joint or push on joint and shall conform to all applicable requirements of ANSI A-
673 21.11 and AWWA C111.
674
675 All hydrants parts shall be distinctly marked with its name, part number,
676 length, size, and maker’s name. Marking shall be on cloth tags securely fastened to
677 parts with wire or shall be painted on parts by such other means as will insure
678 positive identification of parts upon delivery.
679
680 Each hydrant body shall be furnished with a set of break-off bolts, nuts, and
681 full face gasket. Bolts shall be break-off type drilled 11/32-inch x 1-3/8 inch. Nuts
682 shall be stainless steel American Standard heavy cold punched, hexagon nuts.
683 Gaskets shall be 1/8-inch cloth inserted rubber. Hydrant flange shall have six 3/4-
684 inch bolt holes on 9.375-inch diameter.
685
686 Body design shall be approve by County Water Supply Systems.
687
688 Composition of valving shall be Balata Gum. Valve and valve carrier shall be
689 attached to operating stem utilizing an “O” ring seal to prevent leakage through
690 valve. Stem packing shall be of “O” ring type incorporating two “O” rings in stem
691 sleeves.
692
693 For Oahu only, all bronze fire hydrants shall be installed with bronze caps.
694
712-19

712.26
695 Manufacturer shall make and test at least one test bar from each heat of
696 metal used in accordance with ASTM Specifications pertaining thereto.
697
698 Hydrants shall receive minimum SSPC SP3 surface preparation and coated
699 as follows:
700
701 (1) Primer. Mobil 13-W-10 water epoxy enamel or approved equal.
702
703 (2) Intermediate Coat. Mobil 98 Series water epoxy hi-build or approved
704 equal 0.5 mil DFT.
705
706 (3) Finish. Mobil 91 Series water epoxy enamel 2 mil DFT (Color: OSHA
707 Yellow).
708
709 Prepare surface between coats to proper condition for painting. Coating shall
710 not be applied until preceding coat is hard and dry.
711
712 Fire hydrants shall be provided with bonnets, stuffing boxes and other
713 appurtenant features all made of silicon bronze conforming to ASTM B 98 and as
714 specified in Section 402 – Approved Material List of the Water System Standards
715 dated 2002.
716
717 (B) Wet-Barrel Hydrants. Wet-Barrel Hydrants are not applicable for Hawaii.
718
719 All hydrants shall comply with AWWA C503 “Wet-Barrel Fire Hydrants for
720 ordinary Water Works Service”. All hydrants shall have one 4-1/2 inch and one 2-
721 1/2 inch outlet with Type B valves.
722
723 Body design shall be as approved by the County Water Supply System.
724
725 Hydrants shall be tested to hydrostatic pressure of 300 pounds per square
726 inch. Two copies of certification of test shall be submitted to Engineer for
727 acceptance by County Water Supply System before delivery.
728
729 Bell end of 6-inch intake pipe shall be mechanical joint or push-on joint and
730 shall conform to requirements of ANSI 21.11 and AWWA C111.
731
732 Castings and finished surface shall be in accordance with the contract
733 documents. Machined parts on hydrants shall be interchangeable and fit the County
734 Water Supply System’s standard gages.
735
736 At least one test bar from each heat of metal used shall be tested in
737 accordance with applicable ASTM specifications.
738
739 Hydrant body shall be cleaned by removing oil, grease, dirt, or other loose
740 material. Hydrant shall be painted with hydrant paint acceptable to Engineer.
741
712-20

712.27
742 Hydrant parts shall be distinctly marked with its name, part number, length,
743 size, and marker's name. Markings on cloth tags shall be securely fastened to parts
744 with wire, or markings shall be painted on parts, or other means to ensure positive
745 identification of parts upon delivery.
746
747 Hydrant body shall be furnished with set of break-off bolts, nuts, and full-face
748 gasket. Nuts and bolts shall be hot-dip zinc-coated. Bolts shall be 5/8 inch by 3-
749 inch machine bolts with hexagon heads American Standard heavy. Bolts shall be
750 drilled 11/32 inch by 1-3/8 inch. Nuts shall be hot-dipped galvanized American
751 Standard heavy cold punched, hexagon nuts. Gaskets shall be 1/8 inch cloth
752 inserted rubber.
753
754 (C) Dry-Barrel Hydrants. Dry-Barrel Hydrants are for Hawaii only.
755
756 All hydrants shall comply with AWWA C502 “Dry-Barrel Fire Hydrants”. All
757 hydrants shall have one 4-1/2 inch and two 2-1/2 inch outlets as approved by
758 County Water Supply System.
759
760 All hydrants shall be furnished with “O” ring seal packing.
761
762 All hydrants shall be furnished with a breakable coupling device.
763
764 Barrel and operating mechanism shall be so designed that in the event of an
765 accident, damage or breaking of hydrant above or near grade level, the main valve
766 will remain closed and tight against leakage. Positive operating drain valve or
767 valves shall be provided to drain hydrant properly by opening as soon as main valve
768 is closed. Drain valve shall close when main valve is opened. Seat of drain valve
769 shall be bronze, fastened securely in hydrant.
770
771 Body design shall be as approved by the County Water Supply System.
772
773 712.27 Conduits.
774
775 (A) Steel Conduits. Steel conduits shall be made of rigid metal
776 conforming to ANSI Standard C80.1 and Article 344 of National Electrical
777 Code. Exterior and interior surfaces of conduits and fittings shall be hot-dip
778 zinc coated in accordance with AASHTO M 232. Interior of conduit shall
779 have continuous coating of zinc-chromate, lacquer, or enamel. Each length
780 shall bear UL label.
781
782 Six-inch conduit sample cut from center of standard length of conduit
783 shall be submitted to Engineer for acceptance. Conduit will be tested in
784 accordance with ASTM A 239. Interior and exterior of conduit shall not show
785 fixed deposit of copper after four one-minute immersions in standard copper
786 sulfate solution.
787
788
712-21

712.27
788 (B) Plastic Conduits. Plastic conduits shall be rigid PVC and extruded
789 standard wall Schedule 40 or Schedule 80 electrical conduit. Each length
790 shall bear UL label.
791
792 (C) Liquid-Tight Flexible Metal Conduit and Fittings. Liquid-tight
793 flexible metal conduit and fittings shall conform to UL 1. Conduit and fittings
794 shall be jacketed with PVC extrusion. Jacket shall be moisture-proof and oil-
795 proof conforming to minimum radius bends of flexible conduit without
796 cracking. Fittings shall be liquid-tight flexible steel conduit made of
797 nondeteriorating, liquid-tight steel.
798
799 (D) Rigid Steel Conduit PVC Coated.
800
801 (1) Zinc-coated rigid steel conduits prior to PVC coating shall
802 conform to Federal Specification WW-C-581d, ANSI Standard C80.1,
803 UL Standard #6 and NEMA RN1-1980.
804
805 (2) All conduits shall be hot dip zinc-coated inside and out with
806 zinc-coated threads.
807
808 (3) All conduit, connectors, support systems and accessories shall
809 be PVC coated.
810
811 (4) Prior to PVC coating, zinc-coated surfaces shall be coated with
812 epoxy-acrylic primer to ensure bond greater than coating tensile
813 strength.
814
815 (5) 40-mil-thick, minimum, plastic coating shall be applied by dip
816 method.
817
818 (6) Factory-applied plastic coating shall be applied by same
819 manufacturer who produced the hot dip zinc-coated conduit. The
820 coated conduit shall conform to NEMA Standard No. RN1-1980 (Type
821 40).
822
823 (7) Fittings and Accessories.
824
825 (a) Conduit clamps, u-bolts, and nuts shall be PVC
826 encapsulated. Nuts shall be installed with manufacturer
827 supplied wrenches.
828
829 (b) Couplings shall have 40-mil-thick longitudinal ribs.
830
831 (c) All coated conduits shall be installed in accordance with
832 manufacturer recommendations.
833
834
712-22

712.27
834 (8) Interior of conduit shall be coated with 4- to 6- mil-thick
835 phenolic coating, fusion bonded.
836
837 (E) Duct Sealing Compound. Duct sealing compound shall conform to
838 the following:
839
840 (1) Waterproof, rodent proof, nonoxidizing; noncorrosive to metals,
841 rubber, plastic, lacquer, and paints; and non-hardening when subject
842 to temperatures ranging from -30 degrees F to 150 degrees F. Foam
843 sealant will not be allowed.
844
845 (2) Readily workable for thumbing into openings and forming into
846 seals around wires inside conduits and openings around conduits.
847
848 (3) Clean, nonpoisonous and noninjurious to human skin.
849
850 (4) Seals against water, dust, and air.
851
852 (5) Adheres to wood, glass, plastics, metal, rubber, and painted
853 surfaces.
854
855
856 END OF SECTION 712
712-23
