Repository: QRSE-LLC/hdot-knowledge-base

# HDOT Knowledge Base

A structured, searchable Markdown knowledge base built from official Hawai'i Department of Transportation (HDOT) Highways Division reference documents — the 2005 Standard Specifications for Road and Bridge Construction, Special Provisions, and related official manuals.

Maintained by QRSE LLC for internal contract-administration reference. Content is authored and kept current with Claude.

## What's here

- `raw/` — official source documents converted to Markdown. `raw/division-*/` holds the 2005 Standard Specifications by division/section; `raw/materials-testing/` holds the HDOT LABS materials guides (Sampling and Testing Guide, Master Material Certification List, sam

File: raw/division-700/714-structural-timber-and-related-materials.md
# 714 — Structural Timber and Related Materials

> **Source:** 2005 HDOT Standard Specifications for Road and Bridge Construction
> **File:** `inputs/2005 Standard Specs/714_Print.pdf`
> **Pages:** 3

---

714.02
1 SECTION 714 - STRUCTURAL TIMBER AND RELATED MATERIALS
2
3
4 714.01 Structural Timber and Lumber.
5
6 (A) General. Lumber and timber shall be of Douglas fir (coast or inland)
7 or redwood species.
8
9 A certificate of inspection shall be submitted from a lumber inspection
10 agency certified by the American Lumber Standard Committee Board of
11 Review with each shipment of lumber, timber, or timber piling, whether
12 treated or untreated.
13
14 Timber and lumber may be subject to inspection after arrival at the
15 work site. Rejected pieces shall be replaced at no increase in contract price
16 or contract time.
17
18 Timber used without preservative treatment shall contain more than 85
19 percent heartwood on the girth or on each face, side, or edge, measured
20 where the greatest quantity of sapwood occurs.
21
22 For pressure treated timber, there will be no heartwood requirement.
23
24 (B) Grading Rules. Douglas fir shall be graded in conformance with
25 requirements of grading and dressing rules of the West Coast Lumber
26 Inspection Bureau, or standard grading rules of the Western Wood Products
27 Association.
28
29 Redwood shall be graded in conformance with standard specifications
30 for structural grades of California redwood approved by the Board of Review,
31 American Lumber Standards Committee and published by the Redwood
32 Inspection Service.
33
34 714.02 Timber Preservatives. Preservatives, treatment, and results of treatment
35 shall conform to AWPA Standards U1, “User Specification for Treated Wood” and T1
36 “Processing and Treatment.” When preservative treatment of timber and lumber is
37 required, treatment shall conform to AWPA Use Category 4B unless otherwise
38 indicated in the contract documents. Type of treatment shall be as indicated in the
39 contract documents.
40
41 Handling and care of pressure treated wood products shall conform to
42 requirements of AWPA Standard M4.
43
44 Treating plant shall imprint legible symbols in the end of all lumber and timber
45 treated, indicating name of treating company and type and year of treatment in
46 accordance with AWPA Standards M1 and M6.
47
48
714-1

714.02
48 When kiln drying prior to treatment is indicated in the contract documents,
49 moisture content after drying and immediately prior to treating shall not exceed 25
50 percent as measured at midpoint of the piece in the outer 1 inch, using an accepted
51 type of moisture meter in accordance with ASTM D 4444. Unless otherwise
52 indicated in the contract documents, lumber and timber treated with waterborne
53 preservatives shall be dried after treatment and shall have moisture content of not
54 more than 25 percent at time of shipment to jobsite.
56 714.02
57 714.03 Hardware for Timber Structures. Machine bolts, drift bolts, and dowels
58 may be wrought iron or medium steel. Washers may be cast O-gee or malleable
59 castings or may be cut from medium steel or wrought iron plate.
60
61 Machine bolts shall have square heads and nuts, conforming to ASTM A 307.
62 Nails shall be cut or round wire of standard form. Spikes shall be cut, wire, or round
63 wire of standard form. Spikes shall be cut, wire, or boat spikes.
64
65 Hardware shall be zinc-coated in accordance with Subsection 501.03(G) –
66 Zinc Coating, except malleable iron connectors for treated timber bridges shall not
67 be zinc-coated.
68
69 Metal connectors conforming to one of the following, shall be provided in
70 accordance with the contract documents:
71
72 (A) Split Ring Connectors. Split rings shall have inside diameters of
73 2-1/2 inches and 4 inches. Split rings shall be made from hot rolled, low
74 carbon steel conforming to ASTM A 711, Grade 1010. Each ring shall form a
75 closed true circle, with an outside cylindrical surface parallel to the axis of the
76 ring. Split rings shall be cut through, at one place in its circumference, to
77 form a tongue and slot.
78
79 (B) Toothed Ring Connectors. Toothed ring timber connectors shall be
80 stamped cold from U.S. Standard No. 16 gage hot rolled sheet steel
81 conforming to ASTM A 711, Grade 1015. Connectors shall be bent cold to
82 form a circular, corrugated, sharp-toothed band and circle. Connectors shall
83 be parallel to the ring axis. Central band shall be welded fully to develop
84 strength of the band. Connectors with diameters of 2 inches, 2-5/8 inches,
85 3-3/8 inches, and 4 inches shall each have a total depth of 15/16-inch and
86 fillet depth of 1/4-inch.
87
88 (C) Shear Plate Connectors. Pressed-steel-type shear plates shall be
89 made of 2-5/8-inch-diameter malleable iron conforming to ASTM A 47, Grade
90 32510. Each plate shall form a true circle with a flange around the edge,
91 extending from one face only, at right angles to the face of the plate. Plate
92 portion shall have a central bolt hole and small perforations on opposite sides
93 of the hole, located midway from the center circumference.
94
95 Four-inch-diameter shear plates shall be made of malleable iron
96 conforming to ASTM A 47, Grade 32510. Each casting shall include a
714-2

714.04
97 perforated round plate with a flange around the edge, extending from one
98 face only, at right angles to the face of the plate. Plate portion shall have a
99 central bolt hole reamed to size, with an integral hub that is concentric to the
100 bolt hole and that extends from same face as flange.
101
102 (D) Spike Grid Connectors. Spike grid connectors shall be made of
103 malleable iron conforming to ASTM A 47 Grade 32510. Connectors shall
104 include four rows of opposing spikes forming a 4-1/8-inch square grid with 16
105 teeth held in place by fillets. For flat grids, fillets that are diamond-shaped in
106 cross section shall be used. Increased fillet depths for single and double
107 curve grids shall be used.
108
109 Three-and-one-quarter-inch-diameter circular grids shall include eight
110 opposing spikes equally spaced around outer circumference. Circular grids
111 shall be held in place by connecting fillets around outer diameter and by
112 radial fillets that project to a central circular fillet that forms a bolt hole
113 opening of 1-1/4 inches. Fillets that are diamond-shaped in cross section
114 shall be used. The inner circular fillet on one side may be flattened to provide
115 for manufacturer identification.
116
117 714.04 Timber Piles. Timber piles shall conform to ASTM D 25 except as
118 modified herein.
119
120 Untreated timber piles shall be of Douglas fir or redwood species. Treated
121 timber piles shall be of Douglas fir species.
122
123 Redwood piles shall conform to the circumferences and diameters
124 established for piles in Tables 1a and 2a of ASTM D 25.
125
126 Preservative treatment, if required, and storage and handling of timber piles
127 shall conform to Subsection 714.02 - Timber Preservatives and Section 502 -
128 Timber Structure.
129
130
131 END OF SECTION 714
714-3

File: raw/division-700/716-geotextiles.md
# 716 — Geotextiles

> **Source:** 2005 HDOT Standard Specifications for Road and Bridge Construction
> **File:** `inputs/2005 Standard Specs/716_Print.pdf`
> **Pages:** 9

---

716.01
1 SECTION 716 - GEOTEXTILES
2
3
4 716.01 General Requirements.
5
6 (A) Materials. Unless otherwise indicated in the contract documents,
7 geotextiles shall be manufactured from long-chain polymeric fibers or yarns,
8 composed of at least 95 percent, by weight, of polyolefins or polyesters.
9 Fibers or yarns, including selvages, shall be formed into a stable network
10 such that their dimensional stability relative to each other is retained during
11 handling, placement, and design service life. Geotextiles shall be free from
12 defects or tears, and free of treatment or coating that would adversely alter
13 hydraulic or physical properties of geotextiles after installation.
14
15 Factory and field seams shall be sewn with thread consisting of high
16 strength polypropylene, polyester, or polyamide, having same or greater
17 durability as geotextile material. Nylon threads will not be allowed. Thread
18 shall be at least as ultraviolet resistant as geotextile material and of
19 contrasting color to geotextile.
20
21 Unless otherwise indicated in the contract documents, geotextiles shall
22 be of rot-, mildew-, and chemical-resistant material conforming to
23 requirements of this section.
24
25 (B) Geotextile Acceptance. The manufacturer's certificate of compliance
26 and certified test results on the product, tested within six months of the
27 submittal, shall be submitted. The following shall be included:
28
29 (1) Manufacturer's name, current address, and telephone number.
30
31 (2) Full product name by trademark and product number.
32
33 (3) Geotextile polymer type(s).
34
35 (4) Recommended geotextile use.
36 (5) Recommended stapling pattern.
37
38 (6) Six square yards of geotextile sample, with machine direction
39 marked clearly on sample. Machine direction (long direction) is
40 defined as direction perpendicular to axis of geotextile roll. Geotextile
41 sample shall conform to requirements of Subsection
42 716.01(C) - Sampling.
43
44 (C) Sampling. Sampling shall be in accordance with ASTM D 4354 and
45 this subsection. Samples shall be cut from geotextile roll with scissors, sharp
716-1

716.01
46 knife, or other suitable method that produces a smooth edge and does not rip
47 or tear the material. Samples shall not be taken from outer wrap of geotextile
48 roll, nor inner wrap of the core.
49
50 If geotextile seams are to be field sewn, the Contractor shall provide a
51 section of sewn seam that can be sampled by the Engineer before geotextile
52 is installed. Sewn seam for sampling shall be sewn using same equipment
53 and procedures that will be used to sew production seams. If production
54 seams will be sewn in both machine and cross-machine directions, sewn
55 seams for sampling shall be provided that are oriented in both machine and
56 cross-machine directions.
57
58 If geotextile seams are to be factory sewn, the Engineer will obtain
59 samples of factory seam at random, from any of the rolls to be used. The
60 Contractor shall submit seam assembly description, and the Engineer will
61 include that description with seam sample obtained for testing. Seam
62 assembly description shall include seam type, sewing thread type(s), and
63 stitch density.
64
65 Each sample shall have minimum of 2 yards of seam length, with
66 minimum of 18 inches of material on each side of seam, for each seam
67 orientation (machine or cross-machine direction).
68
69 (D) Physical Properties. Physical property values in these specifications,
70 with the exception of apparent opening size (AOS), represent minimum
71 average roll values (MARV). Average test results (weaker principal direction
72 for mechanical tests) for a particular property, for any individual roll tested
73 within a lot sampled, shall meet or exceed specified values. Values for AOS
74 represent maximum average roll values.
75
76 (E) Packaging. Geotextiles shall be packaged in rolls of length and width
77 to meet requirements. Geotextiles shall be wound uniformly onto suitable
78 cylindrical forms or cores to aid in handling and unrolling. Each roll of fabric
79 and form or core shall be packaged individually in a sheath, wrapper, or
80 container.
81
82 (F) Identification. Unless otherwise indicated in the contract documents,
83 geotextiles shall be identified in accordance with ASTM D 4873 and this
84 subsection. Include the following information:
85
86 (1) Unique roll number, serially designated.
87
88 (2) Manufacturer's lot number or control numbers.
89
90 (3) Name of fabric manufacturer.
91
92 (4) Date of manufacture.
93
716-2

716.02
94 (5) Product brand name.
95
96 (6) Manufacturer's style or catalog designation of the fabric.
97
98 (7) Roll width, in feet.
99
100 (8) Roll length, in feet.
101
102 (9) Gross weight of entire package, including fabric, core,
103 wrapping, and container.
104
105 (10) Net weight of fabric alone.
106
107 (G) Storage and Handling. Geotextiles shall be stored and handled in
108 accordance with ASTM D 4873 and this subsection. Geotextiles shall be
109 kept dry and stored off the ground. During shipment and storage, material
110 shall not be exposed to sunlight or other forms of light that contain ultraviolet
111 rays, for more than five days.
112
113 716.02 Geotextiles For Permeable Separator Applications. Material shall
114 conform to Subsection 716.01 - General Requirements and Table 716.02-1 -
115 Material Requirements.
116
TABLE 716.02-1 - MATERIAL REQUIREMENTS
TEST REQ'T
PHYSICAL PROPERTY
PROCEDURE MARV
Grab Strength, (lbs.) (minimum) ASTM D 4632 180
Sewn Seam Strength (lbs.) (minimum) ASTM D 4884 160
Trapezoid Tear Strength (lbs.)(minimum) ASTM D 4533 75
Puncture Resistance (lbs.) (minimum) ASTM D 4833 80
Permittivity (sec-1)(minimum) ASTM D 4491 0.021
Apparent Opening Size (U.S. Standard Sieve)2 ASTM D 4751 70-120
Ultraviolet Degradation, 500 hours. ASTM D 4355 50
(Percent Strength Retained) (minimum)
1 Permittivity of geotextile shall be greater than that of soil.
2 Apparent Opening Size (AOS) requirement may be adjusted when less than 50
percent of soil particles, by weight, passes U.S. No. 200 sieve, or when
geotextile permeability (ASTM D 4491) is equal to or less than soil permeability.
117
118
716-3

716.03
118 716.03 Geotextiles for Underdrain Applications. Material shall conform to
119 Subsection 716.01 - General Requirements and Table 716.03-1 - Material
120 Requirements.
121
TABLE 716.03-1 - MATERIAL REQUIREMENTS
TEST REQ'T
PHYSICAL PROPERTY
PROCEDURE MARV
Grab Strength (lbs.) (minimum) ASTM D 4632 180
Seam Strength (lbs) (minimum) ASTM D 4884 160
Trapezoid Tear Strength (lbs.)(minimum) ASTM D 4533 75
Puncture Resistance (lbs.) (minimum) ASTM D 4833 80
Apparent Opening Size (U.S. Standard Sieve)1 ASTM D 4751 70-120
Ultraviolet Degradation, 500 hrs. ASTM D 4355 50
(Percent Strength Retained) (minimum)
1 Apparent Opening Size (AOS) requirement may be adjusted when less than 50
percent of soil particles, by weight, passes U.S. No. 200 sieve, or when
geotextile permeability (ASTM D 4491) is equal to or less than soil permeability.
122
123 716.04 Geotextiles for Paving Applications. Material shall conform to
124 Subsection 716.01 - General Requirements and Table 716.04-1 - Material
125 Requirements; shall be nonwoven, needle-punched, and heat-bonded on one side;
126 and manufactured from polyester, polypropylene, or polypropylene-nylon material.
127
TABLE 716.04-1 - MATERIAL REQUIREMENTS
TEST REQ'T
PHYSICAL PROPERTY
PROCEDURE MARV
Grab Strength, either direction (lbs.) (minimum) ASTM D 4632 100
Ultimate Elongation (percent) (minimum) ASTM D 4632 50
Mass Per Unit Area (ounce/square yard) (minimum) ASTM D 5261 4
Asphalt Retention (gallon/square yard) (minimum) ASTM D 6140 Notes 1
and 2
Melting Point (degrees F) (minimum) ASTM D 276 325
1 Asphalt required to saturate paving fabric only. Asphalt retention shall be
provided in manufacturer’s certification.
2 Product asphalt retention property shall meet MARV value provided by
manufacturer’s certification.
128
129
716-4

716.05
129 716.05 Geotextiles for Geocomposite Drain Applications. Material shall
130 conform to Subsection 716.01 - General Requirements and Table 716.05-1 -
131 Material Requirements; and shall be one-side impermeable, able to pass water and
132 to retain soil without clogging.
133
TABLE 716.05-1 - MATERIAL REQUIREMENTS
TEST REQ’T
PHYSICAL PROPERTY
PROCEDURE MARV
Fabric Properties:
Grab Strength, either direction, (lbs) (minimum) ASTM D 4632 110
Elongation, either direction (percent) (maximum) ASTM D 4632 70
Puncture Resistance (lbs) (minimum) ASTM D 4833 70
Apparent Opening Size (U.S. Standard Sieve)1 ASTM D 4751 70–120
Core Properties:
Compressive Strength (psi) (minimum) ASTM D 1621 40
Flow Rate at 14.5 psi, gradient 1.0 (gal/min/ft) ASTM D 4716 15
(minimum)
1 Apparent Opening Size (AOS) requirement may be adjusted when less than 50
percent of soil particles, by weight, passes U.S. No. 200 Sieve, or when
geotextile permeability (ASTM D 4491) is equal to or less than soil permeability.
134
135
716-5

716.06
135 716.06 Geotextiles for Stabilization Applications. Material shall conform to
136 Subsection 716.01 - General Requirements and Table 716.06-1 - Material
137 Requirements.
138
TABLE 716.06-1 - MATERIAL REQUIREMENTS
TEST REQ'T
PHYSICAL PROPERTY
PROCEDURE MARV
Grab Strength, (lbs.) (minimum) ASTM D 4632 315
Sewn Seam Strength (lbs.) (minimum) ASTM D 4884 285
Trapezoid Tear Strength (lbs.)(minimum) ASTM D 4533 115
Puncture Resistance (lbs.) (minimum) ASTM D 4833 115
Permittivity (sec-1) (minimum) ASTM D 4491 0.051
Apparent Opening Size (U.S. Standard Sieve) ASTM D 4751 40
Ultraviolet Degradation, 500 hrs ASTM D 4355 50
(Percent Strength Retained) (minimum)
1 Permittivity of geotextile shall be greater than that of soil.
139
140
716-6

716.07
140 716.07 Geotextiles for Permanent Erosion Control Applications. Material
141 shall conform to Subsection 716.01 - General Requirements and Tables 716.07-1
142 and 716.07-2- Material Requirements.
143
144 (A) Woven Monofilament Geotextiles.
145
TABLE 716.07-1 - MATERIAL REQUIREMENTS
TEST
PHYSICAL PROPERTY REQ'T MARV
PROCEDURE
Grab Strength, (lbs.) (minimum) ASTM D 4632 250
Sewn Seam Strength (lbs.) (minimum) ASTM D 4884 225
Trapezoid Tear Strength (lbs.)(minimum) ASTM D 4533 60
Puncture Resistance (lbs.) (minimum) ASTM D 4833 90
Ultraviolet Degradation, 500 hrs ASTM D 4355 50
(Percent Strength Retained)
(minimum)
Percent In-Situ Soil
Passing 0.075 mm1
TEST
PHYSICAL PROPERTY <15 15 to 50 >50
PROCEDURE
Permittivity (sec-1) (minimum) ASTM D 4491 0.7 0.2 0.1
Apparent Opening Size (U.S. Standard ASTM D 4751 40 60 70
Sieve)
1 Based on grain size analysis of in-situ soil in accordance with AASHTO T 88.
146
147
716-7

716.07
147 (B) All Other Geotextiles.
148 716.07
TABLE 716.07-2 - MATERIAL REQUIREMENTS
TEST
PHYSICAL PROPERTY REQ'T MARV
PROCEDURE
Grab Strength, (lbs.) (minimum) ASTM D 4632 315
Sewn Seam Strength (lbs.) (minimum) ASTM D 4884 285
Trapezoid Tear Strength (lbs.)(minimum) ASTM D 4533 115
Puncture Resistance (lbs.) (minimum) ASTM D 4833 115
Ultraviolet Degradation, 500 hrs ASTM D 4355 50
(Percent Strength Retained)
(minimum)
Percent In-Situ Soil
Passing 0.075 mm1
TEST
PHYSICAL PROPERTY <15 15 to 50 >50
PROCEDURE
Permittivity (sec-1) (minimum) ASTM D 4491 0.7 0.2 0.1
Apparent Opening Size (U.S. Standard ASTM D 4751 40 60 70
Sieve)
1 Based on grain size analysis of in-situ soil in accordance with AASHTO T 88.
149
150
716-8

716.08
150 716.08 Geotextiles for Temporary Silt Fence Applications. Material shall
151 conform to Subsection 716.01 - General Requirements and Table 716.08-1 -
152 Material Requirements; and shall be installed in combination with support net of
153 polymeric mesh or other material accepted by the Engineer and post supports, as
154 indicated in the contract documents.
155
TABLE 716.08-1 - MATERIAL REQUIREMENTS
TEST REQ'T
PHYSICAL PROPERTY
PROCEDURE MARV
Grab Strength, (lbs.) (minimum) ASTM D 4632 100
Puncture Resistance (lbs.) (minimum) ASTM D 4833 55
Trapezoid Tear Strength (lbs.)(minimum) ASTM D 4533 40
Permittivity (sec-1) (minimum) ASTM D 4491 0.05
Apparent Opening Size (U.S. Standard Sieve) ASTM D 4751
Slit film woven geotextiles 30
All other geotextile types 50
Ultraviolet Degradation, 500 hrs ASTM D 4355 70
(Percent Strength Retained) (minimum)
156
157
158 END OF SECTION 716
716-9

File: raw/division-700/717-cullet-and-culletmade-materials.md
# 717 — Cullet and Cullet-Made Materials

> **Source:** 2005 HDOT Standard Specifications for Road and Bridge Construction
> **File:** `inputs/2005 Standard Specs/717_Print.pdf`
> **Pages:** 2

---

717.03
1 SECTION 717 - CULLET AND CULLET-MADE MATERIALS
2
3
4 717.01 Cullet and Cullet-Aggregate Mixtures as Construction Materials.
5 Construction-grade cullet (recycled crushed glass) shall have uniform grading from
6 fine to coarse, with 100 percent of material passing the 3/8-inch sieve and not more
7 than 5 percent by weight passing the No. 200 sieve. Cullet shall be blended with
8 natural aggregates in accordance with Subsections 717.02 - Cullet Materials for
9 Roadways, 717.03 - Cullet Materials for Utility Structures, or 717.04 - Cullet
10 Materials for Drainage Systems.
11
12 Cullet content is defined as percentage, by weight, of construction-grade
13 cullet used in roadway, utility, and drainage applications, with or without addition of
14 natural aggregates. Finished product grading requirements shall be met.
15
16 Debris is defined as deleterious material that includes plastics, papers, and
17 non-ceramic constituents of cullet. Debris shall be limited to maximum levels as
18 specified in Tables 717.02-1 - Cullet in Roadway Applications, 717.03-1 - Cullet in
19 Utility Applications, and 717.04-1 - Cullet in Drainage Applications. Hazardous
20 material will not be allowed in cullet.
21
22 Compaction requirements shall be met for each application.
23
24 717.02 Cullet Materials for Roadways. Cullet and cullet-aggregate mixtures for
25 base course (untreated or hot mix glassphalt base course mix), subbase, and
26 embankments shall conform to Table 717.02-1 - Cullet in Roadway Applications.
27
TABLE 717.02-1 - CULLET IN ROADWAY APPLICATIONS
Maximum Debris Level
Roadway Cullet Content
(Percent By Weight Of
Applications (Percent By Weight)
Cullet)
Base Course 10 0.2
Subbase 10 to 25 0.2
Embankments 10 to 25 0.3
29
30 717.03 Cullet Materials for Utility Structures. Cullet for trench bedding and
31 backfill in cut areas more than 5 feet below road surface and in cut areas not subject
32 to surcharge shall conform to Table 717.03-1 - Cullet in Utility Applications. Trench
33 bedding and backfill in the following areas shall conform to embankment
34 requirements in Table 717.02-1 - Cullet in Roadway Applications: cut areas 5 feet or
35 less below road surface; cut areas subject to surcharge; and embankment areas for
36 full depth.
37
717-1

717.03
37
TABLE 717.03-1 - CULLET IN UTILITY APPLICATIONS
Utility Trench Bedding Maximum Cullet Maximum Debris Level
and Backfill Content (Percent By (Percent By Weight Of
Applications Weight) Cullet)
Sewer Pipes 100 0.3
Electrical Conduits 100 0.3
Fiber Optic Lines 100 0.3
39
40 717.04 Cullet Materials for Drainage Systems. Except in surcharged cut areas
41 and in embankment areas, cullet for drainage fill applications, including retaining
42 walls, foundation drains, drainage blankets, and french drains shall conform to Table
43 717.04-1 - Cullet in Drainage Applications. In surcharged cut areas and in
44 embankment areas, cullet for drainage fill applications described in this subsection
45 shall conform to subbase requirements in Table 717.02-1 - Cullet in Roadway
46 Applications.
47
TABLE 717.04-1 - CULLET IN DRAINAGE APPLICATIONS
Drainage Fill Maximum Cullet Maximum Debris Level
Applications Content (Percent By (Percent By Weight Of
Weight) Cullet)
Retaining Walls 100 0.2
Foundation Drains 100 0.2
Drainage Blankets 100 0.2
French Drains 100 0.2
49
50
51 END OF SECTION 717
717-2

File: raw/division-700/722-chain-link-fence-materials.md
# 722 — Chain Link Fence Materials

> **Source:** 2005 HDOT Standard Specifications for Road and Bridge Construction
> **File:** `inputs/2005 Standard Specs/722_Print.pdf`
> **Pages:** 3

---

722.01
1 SECTION 722 – CHAIN LINK FENCE MATERIALS
2
3
4 722.01 Chain Link Fence. Chain link fabric, fittings, and hardware shall conform
5 to AASHTO M 181 and as below.
6
7 Zinc-coated steel or aluminum alloy products shall be furnished.
8
9 Chain link fence fabric shall be weaved into about 2-inch mesh.
10
11 (A) Zinc-Coated Steel.
12
13 (1) Fabric. Wire shall be furnished as follows:
14
15 (a) No. 11 gage for fences 48 inches or less in height.
16
17 (b) No. 9 gage for fences over 48 inches in height.
18
19 Zinc-coating shall be by hot-dip process after fabrication but
20 before weaving. Zinc-coating shall conform to Type I, Class D
21 coating, AASHTO M 181-98 (2002).
22
23 (2) Post, Fittings, and Hardware. Steel pipe for posts, braces,
24 top railings, and gate frames shall conform to:
25
26 (a) ASTM A 53.
27
28 (b) High strength tubing made by cold rolling and radio
29 frequency welding from steel conforming to ASTM A 653,
30 Grade SS 50. Exterior surface shall have hot-dipped zinc
31 coating of 1 ounce per square foot, followed by chromate
32 conversion coating, and 0.5 ± 0.2 mils of clear acrylic. Interior
33 surface shall have hot-dipped zinc coating of 1 ounce per
34 square foot, followed by chromatic conversion coating.
35 Product of yield strength and section modulus shall be greater
36 than that of pipe conforming to ASTM A 53. Posts shall
37 conform to dimensions and weights shown in Table 722.01-1 –
38 Post Dimension and Weight.
39
722-1

722.01
39
TABLE 722.01-1 – POST DIMENSION AND WEIGHT
Nominal OD Wall Weight
Size Inches Thickness Pounds/Foot
Inches Inch
1-3/8 1.315 0.095 1.24
1-5/8 1.660 0.110 1.82
1-7/8 1.900 0.120 2.28
2-3/8 2.375 0.130 3.12
2-7/8 2.875 0.160 4.64
4 4.000 0.160 6.56
40
41 (c) Rolled formed "C" sections shall be made from steel
42 having minimum yield strength of 45 kips per square inch. Roll
43 formed shapes shall be zinc-coated according to ASTM A 123.
44 Weight of zinc-coating shall be 2 ounces per square foot of
45 surface. Surface shall be further protected by chromate
46 conversion coating, and 0.5 ± 0.2 mil of clear acrylic.
47
48 Rolled formed "C" sections shall be used only as line
49 posts, braces, and top rails. Rolled formed "C" sections shall
50 conform to dimensions and weights shown in Table 722.01-2 -
51 Rolled Formed "C" Sections.
52
TABLE 722.01-2 – ROLLED FORMED “C” SECTIONS
Dimensions Wall Thickness Weight
Inches Inch Pounds/Foot
2-1/4 x 1-5/8 0.120 2.64
1-7/8 x 1-5/8 0.120 2.15
1-7/8 x 1-5/8 0.080 1.51
1-7/8 x 1-5/8 0.080 1.35
53
722-2

722.01
54 Bottom and top tension wires shall be at least No. 7
55 gage zinc-coated coil steel wire with 1.2 ounces of zinc coating
56 per square foot of surface.
57
58 Tie wire shall be No. 13 gage zinc-coated steel or
59 aluminum wire. Zinc-coated steel or non-corrosive metal
60 bands acceptable by Engineer may be used for fastening chain
61 link fabric to posts and gate frames.
62
63 Posts shall have total length greater than depth of
64 concrete footings plus length required above ground. Provide
65 tops to fit securely over posts as shown in the contract
66 documents. Top rail or top tension wire shall pass through
67 base of these tops.
68
69 (B) Aluminum Alloy.
70
71 (1) Fabric. Fabric wire shall be 0.148-inch nominal diameter wire.
72
73 (2) Post, Fittings and Hardware. Aluminum pipes for posts,
74 braces, top railings, and gate frames shall conform to ASTM B 241.
75 Pipes shall conform to size of ANSI Schedule 40.
76
77 Portion of aluminum fence posts that will be embedded in
78 portland cement concrete shall be painted in accordance with
79 Subsection 715.02(E).
80
81 Bottom and top tension wire shall be nominal 0.192-inch
82 diameter.
83
84 Tie wire shall be 0.148-inch diameter or flat band ties shall be
85 1/8 inch thick by 7/8 inch wide. Hog rings for attaching tension wire to
86 fabric shall be more than nominal 0.110-inch diameter.
87
88 Expansion sleeves shall be 6 inches long of outside type.
89 Expansion sleeves shall be indented around circumference at center
90 to prevent creeping.
91 END OF SECTION 722
722-3

File: raw/division-700/750-traffic-control-sign-and-marker-materials.md (part 1 of 2)
# 750 — Traffic Control Sign and Marker Materials

> **Source:** 2005 HDOT Standard Specifications for Road and Bridge Construction
> **File:** `inputs/2005 Standard Specs/750_Print.pdf`
> **Pages:** 45

---

750.01
1 SECTION 750 – TRAFFIC CONTROL SIGN AND MARKER MATERIALS
2
3
4 750.01 Signs.
5
6 (A) General.
7
8 (1) Retroreflectorization. The following shall be
9 retroreflectorized:
10
11 (a) Background for illuminated guide signs and exit number
12 panels ("E" designation) with Type III or IV retroreflective
13 sheeting.
14
15 (b) Background for non-illuminated guide signs and exit
16 number panels ("D" designation) with Type III or IV
17 retroreflective sheeting;
18
19 (b) Messages, arrows, and borders of guide signs and exit
20 number panels ("D" and "E" designations) with Type III or IV
21 retroreflective sheeting or with acrylic plastic reflex reflectors
22 on porcelain enameled aluminum cut-outs.
23
24 (c) Regulatory and warning signs, directional signs ("DIR"
25 designation), route and auxiliary markers, shield symbols,
26 yellow "EXIT ONLY" panels, construction warning signs, and
27 barricade rails, completely, with Type III, IV, or IX
28 retroreflective sheeting.
29
30 (d) Pedestrian, school, bicycle crossing series, completely
31 with Type IX fluorescent yellow green retroreflective sheeting.
32
33 (2) Embossing. Details from background shall be embossed
34 more than 0.10 inch and less than 0.125 inch. Finished embossing
35 shall be clear and even in outline, and free from cracks or tears.
36 Entire sign shall be free from twist or buckle, or both. Background
37 shall be on plane surface.
38
39 Standard warehouse blank shall be kept free from dust and
40 grease and shall be provided with Alodine coating. Standard
41 warehouse blank shall be wiped clean before applying film message.
42 Metal surfaces shall be furnished free of fabrication defects.
43
44 Mill finish blanks shall be treated by the following process
45 before applying message film:
46
47
750-1

750.01
47 (a) Vapor degreasing by total immersion of sign panel in
48 saturated vapor of trichloroethylene for minimum of one
49 minute.
50
51 (b) Etching by immersion for five minutes in 8 percent
52 solution of phosphoric acid at 120 degrees F.
53
54 (c) Rinsing by spraying with cold running water, followed by
55 immersion for one minute in circulating hot water at
56 temperature between 160 and 200 degrees F.
57
58 (d) Placing in forced warm-air drying tank for one minute.
59
60 (B) Backing.
61
62 (1) Sheet Aluminum. Sheet aluminum for signs shall have
63 minimum thickness as follows:
64
65 (a) 0.063 inch for signs 3 square feet or less.
66
67 (b) 0.080 inch for signs 3 square feet to 6.25 square feet.
68
69 (c) 0.100 inch for signs over 6.25 square feet and R1-2
70 "Yield" signs.
71
72 Aluminum sheet shall conform to ASTM B 209, alloy 6061-T6
73 flat sheet.
74
75 Signs 4 feet by 6 feet or smaller shall have backing made out of
76 one sheet.
77
78 (2) Extruded Aluminum Panels. Bolted-type extruded aluminum
79 panels used for destination and guide signs shall conform to
80 ASTM B 221, alloy 6063-T6 (Chemical composition only).
81
82 Flat and straight panels shall meet tolerances indicated in
83 ASTM B 221. Panels shall be fastened with the following:
84
85 (a) Bolts conforming to ASTM B 211, alloy 2024-T4.
86
87 (b) Nuts conforming to ASTM B 211, alloy 6061-T6.
88
89 (c) Flat washers conforming to ASTM B 209, alloy Alclad
90 2024-T4.
91
92 Structural shapes for sign brackets shall conform to
93 ASTM B 308, alloy 6061-T6.
94
750-2

750.01
95 Twelve-inch-wide sections shall weigh between 2.690 to 2.707
96 pounds per linear foot. Six-inch-wide sections shall weigh between
97 1.103 to 1.115 pounds per linear foot. Six-inch-wide sections shall be
98 used at tops or bottoms of signs to fill in for signs not conforming to 1-
99 foot modulus.
100
101 (3) Laminated Panels. Laminated panel sections for destination
102 and guide signs shall include two aluminum sheets as follows:
103
104 (a) Laminated to phenolic-impregnated cellulose
105 honeycomb core.
106
107 (b) Include extruded aluminum perimeter frame.
108
109 (c) Produce flat, rigid panels 1 inch or 2-1/2 inches thick, as
110 required.
111
112 Panels shall be smaller than 24 feet long by 5 feet wide. Signs
113 over 15 feet long in vertical panels will be allowed only if indicated in
114 the contract documents. Panels shall have minimum width of 2 feet.
115
116 One-inch-thick panels shall have maximum span between
117 supports not exceeding 9 feet and overhangs not exceeding 3 feet.
118 Two and one-half-inch-thick panels shall have maximum span
119 between supports not exceeding 14 feet 6 inches and overhangs not
120 exceeding 4 feet 9 inches.
121
122 Laminated panels shall conform to the following requirements:
123
124 (a) Panel face sheet shall be in one piece per panel from
125 0.063-inch aluminum porcelain enameling sheet of 6061 or
126 6111 alloy, ASTM B 209.
127
128 (b) Core material shall be of phenolic-impregnated cellulose
129 honeycomb conforming to AMS3720 standards. Core material
130 shall be 1 inch or 2-1/2 inches thick. Tolerance of + 0.010 inch
131 for core material thickness shall be met. Federal Specifications
132 MIL-D-5272C for core material resistance to fungus shall be
133 met.
134
135 (c) Back sheet shall be assembled from 0.040-inch sheet
136 aluminum alloy 3003-H14, ASTM B 209, in one piece. Surface
137 shall be treated with amorphous chromate conversion coating
138 conforming to Federal Specifications MIL-C-5541B.
139
140 (d) Laminating adhesive shall have thermoplastic, neoprene
141 rubber base, solvent-type, exhibiting resilient, oil- and water-
142 resistant bond. Laminating adhesive shall have solids content
750-3

750.01
143 suitable for automatic spray application, yielding minimum
144 adhesive dry weight of 4.5 grams per square foot. Uniform
145 adhesive film (scotch grain appearance) shall be applied to
146 each surface by automatic spray application. Laminated
147 panels shall be force-dried at minimum temperature of 180
148 degrees F. Final bond shall be made while glue-line
149 temperature is at minimum 180 degrees F. Sufficient pressure
150 shall be applied to ensure intimate mating of surfaces. Tensile
151 strength of Type 1 or 6061 aluminum sheets and honeycomb-
152 type laminate construction shall be 35 to 38 pounds per square
153 inch. Tensile test shall be performed on Dillon Dynamometer
154 at room temperature with 2-inch by 2-inch square test
155 specimen. Bond obtained after 48-hour aging period shall be
156 tested to withstand six complete cycles of the Forest Products
157 Laboratory Weathering Test, ASTM D 1037.
158
159 (e) On face and back of every panel, a 1/8-inch,
160 self-plugging rivet to secure the sheets shall be used at each
161 corner of perimeter frame. Rivets shall be used for mounting of
162 letters.
163
164 (f) Flat units within measured + 0.040-inch per foot shall be
165 used across plane of each panel from opposite corners.
166 Perimeter edges shall be routed flush and smooth. Straight
167 edges shall be within tolerance of + 1/16 inch.
168
169 (g) For panel alignment extrusion, closure and alignment
170 aluminum extrusions shall be provided between panels for
171 multiple-panel signs. Extrusions shall be 0.062-inch thick and
172 shall fit snugly into perimeter channel.
173
174 If field-joining of panels is necessary, and a letter
175 overlaps field joint, holes shall be pre-drilled in panel to
176 facilitate letter installation. Letters shall be shipped with
177 necessary rivets required for field installation.
178
179 (h) One-inch-thick panel units shall be framed with 1-inch
180 by 1-inch by 1/16-inch perimeter frame conforming to ASTM
181 B 221, alloy 6063-T6 extruded aluminum channel, heliarc.
182 Corners and locations where attachment of panels for support
183 is required shall be welded.
184
185 (i) Two and one-half-inch-thick panel units shall be framed
186 with 1-inch by 2-1/2-inch by 0.080-inch perimeter frame
187 conforming to ASTM B 221, alloy 6063-T6 extruded aluminum
188 channel, heliarc. Corners and locations where attachment of
189 panels for support is required shall be welded.
190
750-4

750.01
191 (4) Splicing. Backing for signs 4 feet by 6 feet or less shall be of
192 one sheet.
193
194 (C) Finishing.
195
196 (1) Enamel. Enamel paint used for metal sign background and
197 details shall be of type, quality, and character to permit baking. Paint
198 shall produce true color tone and surface that is smooth, tough, and
199 without cracks or other blemishes. Yellow color tone, shown by
200 reflected white light, shall conform to the following requirements:
201
202 (a) Dominant wave length of more than 580 millimicrons or
203 less than 588 millimicrons.
204
205 (b) Purity of more than 80 percent.
206
207 (c) Integral pigment reflection of more than 35 percent.
208
209 Metal signs shall conform to the following requirements:
210
211 (a) One prime coat by dipping or spraying.
212
213 (b) One coat of background paint on back.
214
215 (c) Two coats of background paint on face.
216
217 Each background coat shall be baked separately. Final coat
218 shall be brushed or sprayed. After application of final background
219 coat, sign shall be baked in accordance with manufacturer’s
220 recommendations. Tough, flexible coating shall be produced, not
221 darkened visibly, and entirely free of blemishes.
222
223 Details of signs shall be painted with at least two coats of
224 required paint, in accordance with manufacturer’s recommendations.
225 Paint shall then be baked as required for background color.
226
227 Finish design shall be clear-cut and sharp. Lines of letters and
228 details shall be made true, regular, free from waviness, unevenness,
229 furry or fuzzy edges or lines, and free from cracks, scales, pits,
230 blisters, and blemishes.
231
232 Two bolt holes for fastening sign shall be drilled before applying
233 finishing coat of paint.
234
235 (2) Porcelain Enamel. Porcelain enamel shall have properties
236 required to enable firing and fusing to metal at manufacturer’s
750-5

750.01
237 recommended temperatures. Enamel shall produce true color tone
238 and surface that is smooth and without cracks, blisters, and
239 blemishes.
240
241 Metal signs shall be coated on face and back with minimum
242 one ground coat and one cover coat of porcelain enamel, separately
243 fired, and fused to metal at manufacturer’s recommended
244 temperatures. Succeeding coats shall be applied, as recommended
245 by manufacturer, over coatings. Coats shall be fused to produce
246 single, integral coat of porcelain of desired colors and designs in
247 finished plate. During enamel coating and fusing, sign plates shall be
248 hung by hooks through punched hole such that no point marks, scars,
249 and other imperfections appear on face of sign plates. Signs shall
250 have no surface defects.
251
252 Porcelain enamel color samples shall be submitted and
253 accepted by the Engineer before manufacture. Color shall conform to
254 the National Bureau of Standards (N.B.S.) Procedure C429, using
255 NES S-reflectance Standards No. SCR-11 as primary references.
256 Porcelain enamel shall have gloss reading of 50-70 units at angle of
257 45 degrees when measured on Photovolt meter, in accordance with
258 ASTM C 346. Porcelain enamel coating applied to face of sign shall
259 be more than 0.002 inch thick and less than 0.0051 inch thick.
260 Thickness shall be established in accordance with ASTM D 1005 or
261 ASTM D 1400.
262
263 Before enameling, aluminum sheets shall be treated with metal
264 treatment designed to produce maximum adherence of porcelain
265 enamel coating. Face of sign shall have required color. Sign back
266 shall be free from over-spray or discoloration, or both. To ensure
267 uniformity, porcelain enamel shall be applied by automatic spray
268 equipment conforming to P.E.I. Specifications ALS-105(57).
269 Noticeable color difference on one sign shall be +0.01 when
270 measured in accordance with N.B.S. Procedure C429.
271
272 Adherence shall be checked by accelerated spall test, in
273 accordance with P.E.I. Process Bulletin A1-1a, Section 6, dated
274 March 24, 1959. Samples 12 inches by 12 inches, processed with
275 production run, shall be tested. Test samples shall be run for every
276 1,000 square feet of production cycle or total order, whichever occurs
277 first. Samples that have undergone spall testing shall be used as
278 parts of project signs. Porcelain enamel shall have acid resistance of
279 Class B or better when tested in accordance with ASTM C 282.
280 Porcelain enamel need only pass blurring-highlight test. Porcelain
281 enamel shall have weight loss of more than 20 milligram per square
282 inch. Porcelain enamel shall have subsurface abrasion volume index
283 of less than 7.0 when tested in accordance with P.E.I. Bulletin T-2
284 (Part IV Sub-Surface Abrasion). Standard index shall be divided by
750-6

750.01
285 density of porcelain enamel, as defined in P.E.I. Bulletin A1-1a
286 (Section 2 Abrasion Resistance), to obtain volume index.
287
288 Porcelain enamel coating surface exposed to weathering shall
289 be free of blemishes that may impair serviceability or detract from
290 general appearance of sign when viewed from distance of 25 feet.
291
292 (3) Type I (Engineering Grade) or Type II (Super Engineering
293 Grade). Retroreflective sheeting shall include either of the following:
294
295 (a) Glass spheres embedded beneath flexible transparent
296 plastic that forms smooth flat outer surface.
297
298 (b) Plastic sheeting with minute lenses that are integral part
299 of and uniformly distributed over entire surface of sheeting,
300 forming smooth flat outer surface.
301
302 Visible color of retroreflective sheeting surface and of light
303 reflected shall conform to MUTCD or to color samples furnished by
304 the Engineer.
305
306 Colors, except black, shall be reflectorized.
307
308 Retroreflective sheeting and adhesive backing required for
309 retroreflective sheeting shall conform to AASHTO M 268.
310
311 Durable adhesive bond shall be formed on well-painted
312 surfaces, on unpainted steel and aluminum, and on porcelain enamel.
313
314 Retroreflective sheeting, when ordered separately, shall be
315 shipped in sheets or rolls. Dimensions of sheets shall be specified in
316 purchase order. Material in boxes shall be protected from damage or
317 defacement during transportation. Each shipment shall include
318 quantity of suitable adhesive necessary to attach material to surface.
319
320 Signs made of retroreflective sheeting shall not be embossed.
321
322 Type I retroreflective sheeting shall retain 50 percent of
323 coefficient of retroreflection, in accordance with Table 750.01-1 - Type
324 I Sheeting Minimum Coefficient of Retroreflection, after 7 years from
325 date of installation.
326
750-7

750.01
326
TABLE 750.01-1 - TYPE I SHEETING MINIMUM COEFFICIENT
OF RETROREFLECTION (CD/LUX/M2)
Observation Entrance Angle (Degrees)
Color Angles
-4.0 30.0 45.0
(Degrees)
White
0.1 75 35 9
0.2 70 30 8
0.5 30 15 7
1.0 12 9 4
Yellow 0.1 53 23 5
0.2 50 22 4.5
0.5 25 13 4
1.0 8.5 5.5 2
Red 0.1 15 6.2 1
0.2 14 6 0.6
0.5 7.5 3 0.5
1.0 2.4 1 0.4
Green 0.1 10 5 2
0.2 9 3.5 1.5
0.5 4.5 2.2 0.5
1.0 1.8 1.6 0.4
Blue 0.1 4.2 2 0.8
0.2 4 1.7 0.6
0.5 2 0.8 0.5
1.0 0.7 0.6 0.2
Brown 0.1 1.1 0.5 0.3
0.2 1 0.3 0.2
0.5 0.3 0.2 0.1
1.0 0.2 0.1 0.1
327
328
750-8

750.01
328 (4) Type III or IV Retroreflective Sheeting (High Intensity).
329 High intensity retroreflective sheeting shall be encapsulated
330 glass-bead retroreflective material or unmetallized microprismatic
331 retroreflective element material. Sheeting shall have pre-coated
332 adhesive or backside protected by removable liner.
333
334 (a) Color Requirements. Color shall conform to AASHTO
335 M 268.
336
337 (b) Intended Use. Retroreflective sheeting specified on
338 surfaces of highway signs, traffic delineators, and barricade
339 rails shall be used.
340
341 (c) General.
342
343 1. Test Conditions. Applied or unapplied test
344 samples and specimens shall be conditioned at 72
345 degrees F + 2 degrees F and 50 percent relative
346 humidity + 4 percent for 24 hours before testing.
347
348 2. Embossing. Signs made with retroreflective
349 sheeting shall not be embossed.
350
351 (d) Retained Reflectivity. Type III retroreflective sheeting
352 shall retain 80 percent of coefficient of retroreflection, in
353 accordance with Table 750.01-2 - Type III Sheeting Minimum
354 Coefficient of Retroreflection, after 10 years from date of
355 installation.
356
750-9

750.01
356
TABLE 750.01–2 - TYPE III SHEETING MINIMUM
COEFFICIENT OF RETROREFLECTION (CD/LUX/M2)
Observation Entrance Angle (Degrees)
Color Angle
(Degrees) -4.0 30.0 45.0
White
0.1 300 225 100
0.2 250 175 95
0.5 95 70 55
1.0 10 9.5 9.0
Yellow
0.1 200 150 60
0.2 170 135 50
0.5 62 60 40
1.0 9.0 8.5 8.0
Red
0.1 54 40 15
0.2 45 30 12
0.5 15 12 10
1.0 2.0 1.5 1.0
Green
0.1 54 40 15
0.2 45 30 12
0.5 15 12 10
1.0 1.0 0.8 0.5
Blue
0.1 24 14 7.0
0.2 20 11 6.0
0.5 7.5 5.0 4.0
1.0 0.5 0.3 0.1
Brown
0.1 14 10 30
0.2 12 8.5 2.8
0.5 5.0 3.5 2.5
1.0 0.5 0.3 0.1
357
750-10

750.01
357 (5) Hardened Aluminum-Backed Retroreflective Sheeting.
358 Retroreflective sheeting used for manufacture of this product shall
359 conform to Subsection 750.01(C)(4) - Type III or IV Retroreflective
360 Sheeting (High Intensity). Hardened aluminum backing substrate
361 shall be 0.005 inch to 0.010 inch thick. Aluminum shall be cleaned
362 and degreased in accordance with sheeting manufacturer’s
363 recommendations.
364
365 Hardened aluminum-backed retroreflective sheeting includes
366 precoated pressure sensitive adhesive backing (Class l) that may be
367 applied to properly prepared smooth surface without necessity of
368 additional adhesive coats on either sheeting or application surface.
369
370 Class I adhesive shall be pressure sensitive adhesive of
371 aggressive tack-type, requiring no heat, solvent, or other preparation
372 for adhesion to smooth, clean surfaces. Surface primer for application
373 to rough surfaces may be required.
374
375 Adhesive on aluminum backing of sheeting shall be subject to
376 adhesion test as follows:
377
378 (a) Two 2-inch by 6-inch pieces of hardened aluminum-
379 backed retroreflective sheeting shall be subjected to
380 temperature of 160 degrees F and pressure of 2.5 pounds per
381 square inch for 4 hours.
382
383 (b) Materials shall be brought to equilibrium at 72 degrees
384 F, + 2 degrees F, and, 50 percent, + 4 percent relative humidity
385 for 24 hours.
386
387 (c) One 1-inch by 6-inch adhesion specimen shall be cut
388 from each piece. Liner shall be removed by hand without use
389 of water or other solvents. During removal of liner, if liner
390 adhesive breaks or tears from backing, the specimen fails.
391 Failure of one specimen constitutes failure of test.
392
393 (d) Four inches of one end of each specimen shall be
394 applied to a smooth aluminum test panel of 6061-T6 or
395 5052-H38 alloy that is 0.020, 0.040, or 0.063 inch thick. Panel
396 shall be prepared in accordance with ASTM B 449, Class 2 or
397 degreased and etched lightly.
398
399 (e) Test panels shall be suspended in horizontal position
400 with specimen facing downward.
401
402 (f) Four-pound weight shall be attached to free end of each
403 specimen. Specimen shall be allowed to hang free at angle of
404 90 degrees to panel surface for 5 minutes.
750-11

750.01
405
406 (g) At end of 5-minute period, distance of peeling shall be
407 less than 2 inches.
408
409 (h) Failure of one specimen constitutes failure of test.
410
411 (6) Type IX Yellow Wide-Angle Prismatic Fluorescent
412 Retroreflective Sheeting. Sheeting shall be wide-angle
413 retroreflective sheeting with optimized performance over broad range
414 of observation and entrance angles. Retroreflective sheeting shall
415 provide high sign brightness at all viewing distances, especially at
416 short distance, and shall conform to the following applicable ASTM
417 Standards:
418
TABLE 750.01-3 - TYPE IX YELLOW RETROREFLECTIVE
SHEETING STANDARDS
ASTM
Title
Designation
B 117 Standard Practice for Operating Salt Spray (Fog)
Apparatus
B 209 Standard Specification for Aluminum and
Aluminum-Alloy Sheet and Plate
D 523 Standard Test Method for Specular Gloss
E 284 Standard Terminology of Appearance
E 308 Standard Practice for Computing the Colors of
Objects by Using the CIE System
E 810 Standard Test Method for Coefficient of
Retroreflection of Retroreflective Sheeting
Utilizing the Coplanar Geometry
E 811 Standard Practice for Measuring Colorimetric
Characteristics of Retroreflectors Under Nighttime
Conditions
E 991 Standard Practice for Color Measurement of
Fluorescent Specimens
E 1164 Standard Practice for Obtaining
Spectrophotometric Data for Object-Color
Evaluation
E 1247 Standard Practice for Detecting Fluorescence in
Object-Color Specimens by Spectrophotometry
419
420 (a) Description. Retroreflective sheeting shall have
421 smooth surface with distinctive interlocking diamond seal
750-12

750.01
422 pattern and datum orientation marks visible from the face.
423 Sheeting shall be precoated with pressure sensitive adhesive
424 backing protected by removable liner.
425
426 (b) Test Methods.
427
428 1. Test Conditions. Unless otherwise specified
429 herein, applied and unapplied test samples and
430 specimens shall be conditioned at standard conditions
431 of 73 degrees ± 3 degrees F and 50 ± 5 percent relative
432 humidity for 24 hours prior to testing.
433
434 2. Test Panels. Unless otherwise specified herein,
435 when tests are to be performed using test panels,
436 specimens of retroreflective material shall be applied to
437 smooth aluminum cut from ASTM B-209 Alloy 5052-
438 H36, 5052-H38, 5154-H38 or 6061-T6 sheets in 0.020-
439 inch, 0.040-inch or 0.063-inch thickness. Aluminum
440 shall be degreased and lightly acid etched before
441 specimens are applied. Specimens shall be applied to
442 panels in accordance with recommendations of
443 retroreflective sheeting manufacturer.
444
445 (c) Physical Requirements. Retroreflective sheeting shall
446 conform to Table 750.01–4 - CIE Daytime Chromaticity
447 Coordinate Limits and Total Luminance Factor. Daytime color
448 shall be determined instrumentally on sheeting applied to
449 aluminum test panels, using two monochromator
450 spectrophotometers employing annular 45/0 (or equivalent
451 0.45) illuminating and viewing geometry. Total chromaticity
452 coordinates and total luminance factor shall be calculated from
453 total spectral radiance factors computed for CIE illuminant D65
454 in accordance with ASTM E-308, for CIE 1931 (2-degree)
455 standard colorimetric observer. Measurements shall be made
456 on Labsphere BFC-450 Bispectral Fluorescence Colorimeter or
457 equivalent.
458
750-13

750.01
458
TABLE 750.01-4 - CIE DAYTIME CHROMATICITY COORDINATE LIMITS AND
TOTAL LUMINANCE FACTOR
Chromaticity Chromaticity Chromaticity Chromaticity Total
Coordinate Coordinate Coordinate Coordinate Luminance
Color 1 2 3 4 Factor Y
(Percent,
x y x y x y x y min.)
Fluo- 0.521 0.424 0.557 0.442 0.479 0.520 0.454 0.491 40
rescent
Yellow
459
460 (d) Fluorescence Requirements. Retroreflective sheeting
461 shall conform to fluorescence luminance factor requirements in
462 Table 750.01-5 - Fluorescence Luminance Factor Y and Table
F
463 750.01-8 - Coefficient of Retroreflection and Fluorescence
464 Luminance Factor. Fluorescence luminance shall be
465 determined instrumentally, on sheeting applied to aluminum
466 test panels, using two monochromator spectrophotometers
467 employing annular 45/0 (or equivalent 0.45) illuminating and
468 viewing geometry. Fluorescence luminance factor shall be
469 calculated from fluorescence spectral radiance factors
470 computed for CIE illuminant D65 in accordance with ASTM E
471 308, for CIE 1931 (2-degree) standard colorimetric observer.
472 Measurements shall be made on Labsphere BFC-450
473 Bispectral Fluorescence Colorimeter or equivalent.
474
TABLE 750.01–5 - FLUORESCENCE LUMINANCE
FACTOR Y
F
Color Y (Percent, minimum)
F
Fluorescent Yellow 25
475
476 (e) Coefficient of Retroreflection, R . Coefficients of
A
477 retroreflection shall not be less than minimum values specified
478 in Table 750.01-6 - Minimum Coefficient of Retroreflection R
A
479 and Table 750.01-8 - Coefficient of Retroreflection and
480 Fluorescence Luminance Factor. Testing shall be performed in
481 accordance with ASTM E 810 and values of 0-degree rotation
482 and 90-degree rotation shall be averaged to determine R .
A
483
484
750-14

750.01
484 1. Units. Coefficients of retroreflection R shall be
A
485 specified in units of candelas per lux per square meter.
486
487 2. Datum Mark. Datum mark (arrow) imprinted on
488 face of sheeting shall be datum mark for test purposes.
489 For 0-degree rotation angle, direction of datum mark
490 shall be parallel to entrance plane. For 90-degree
491 rotation angle, datum mark is perpendicular to entrance
492 plane.
493
TABLE 750.01-6 - MINIMUM COEFFICIENT OF
RETROREFLECTION R (CD/LUX/M²)
A
Observation Entrance Angle
Angle (Degrees)
(Degrees)
-4 30 45
0.1 400 250 70
0.2 250 150 55
0.5 165 75 15
1.0 45 24 6
494
495 (f) Nighttime Color (x,y). Chromaticity coordinates of
496 retroreflective sheeting shall conform to Table 750.01-7 - CIE
497 Nighttime Chromaticity Coordinate Limits.
498
499 1. Nighttime Color Test. Conformance to
500 nighttime color requirements of Table 750.01-7 - CIE
501 Nighttime Chromaticity Coordinate Limits shall be
502 determined instrumentally on sheeting applied to
503 aluminum test panels. Testing shall be performed in
504 accordance with ASTM E 811. Total chromaticity
505 coordinates shall be calculated from total spectral
506 radiance factors computed for CIE illuminant A in
507 accordance with ASTM E 308, for CIE 1931 (2-degree)
508 standard colorimetric observer.
509
750-15

750.01
509
TABLE 750.01-7 - CIE NIGHTTIME CHROMATICITY COORDINATE LIMITS
Chromaticity Chromaticity Chromaticity Chromaticity
Coordinate Coordinate Coordinate Coordinate
Color 1 2 3 4
x y x y x y x y
Fluo- 0.554 0.445 0.610 0.390 0.569 0.394 0.527 0.436
rescent
Yellow
510
511 (g) Gloss. Retroreflective sheeting shall have an 85-
512 degree specular gloss of not less than 50 when tested in
513 accordance with ASTM D 523.
514
515 (h) Color Processing. Retroreflective sheeting shall permit
516 cutting and color processing with compatible transparent and
517 opaque process colors in accordance with sheeting
518 manufacturer’s recommendations at temperatures of 59
519 degrees F to 100 degrees F, and relative humidities of 20
520 percent to 80 percent. Sheeting shall be heat resistant and
521 permit force curing without staining of applied or unapplied
522 sheeting at temperatures recommended by sheeting
523 manufacturer.
524
525 (i) Flexibility. Retroreflective sheeting with liner removed
526 and conditioned as in Subsection 750.01(C)(6)(b)1. - Test
527 Conditions shall be sufficiently flexible to show no cracking
528 when slowly bent, in one second’s time, around 1/8-inch
529 mandrel, with adhesive contacting mandrel, at test conditions.
530 Talcum powder shall be spread on adhesive to prevent sticking
531 to mandrel.
532
533 (j) Adhesive. Protective liner attached to adhesive shall
534 be removed by peeling without soaking in water or other
535 solutions, without breaking, tearing, or removing any adhesive
536 from the backing. Protective liner shall be easily removed
537 following accelerated storage for 4 hours at 158 degrees F
538 under weight of 2.5 pounds per square inch. Adhesive backing
539 of retroreflective sheeting shall produce bond to support 1.75
540 pound-weight for 5 minutes without bond peeling for distance
541 of more than 2.0 inches when applied to test panel as
542 described in Subsection 750.01(C)(6)(b)2. - Test Panels.
543 Apply 4 inches of 1-inch by 6-inch specimen to test panel.
750-16

750.01
544 Condition and then position panel face down horizontally,
545 suspend weight from free end of sample, and allow it to hang
546 free at angle of 90 degrees to panel surface for 5 minutes.
547
548 (k) Impact Resistance. Retroreflective sheeting applied in
549 accordance with sheeting manufacturer’s recommendations to
550 test panel of alloy 6061-T6, 0.040 inch by 3 inches by 6 inches,
551 and conditioned as in Subsection 750.01(C)(6)(b)1. - Test
552 Conditions, shall show no cracking outside impact area when
553 face of panel is subjected to impact of 50 inch-pounds using
554 weight with 5/8-inch diameter rounded tip dropped from height
555 necessary to generate impact of 50 inch-pounds, at test
556 temperatures of both 32 degrees F and 72 degrees F.
557
558 (l) Resistance to Accelerated Outdoor Weathering.
559 Retroreflective surface of sheeting shall be weather resistant
560 and show no appreciable cracking, blistering, crazing, or
561 dimensional change after 3 years unprotected outdoor
562 exposure, facing equator and inclined 45 degrees from vertical.
563 Following weather exposure, panels shall be washed in 5
564 percent HCL solution for 45 seconds, rinsed thoroughly with
565 clean water, blotted with soft clean cloth, and brought to
566 equilibrium at standard conditions. After cleaning, coefficient of
567 retroreflection and fluorescence luminance factor shall not be
568 less than values of Table 750.01–8 - Coefficient of
569 Retroreflection and Fluorescence Luminance Factor. Color
570 shall conform to Table 750.01-4 - CIE Daytime Chromaticity
571 Coordinate Limits and Total Luminance Factor and 750.01-7 -
572 CIE Nighttime Chromaticity Coordinate Limits. Sample shall
573 show no appreciable evidence of cracking, scaling, pitting,
574 blistering, edge lifting or curling more than 1/32 inch, or
575 shrinkage or expansion, or combination thereof.
576
577 Where more than one panel of color is measured,
578 coefficient of retroreflection shall be average of all
579 determinations.
580
750-17

750.01
580
TABLE 750.01-8 - COEFFICIENT OF RETROREFLECTION AND
FLUORESCENCE LUMINANCE FACTOR
Minimum Coefficient Minimum Minimum
of Retroreflection Fluorescence Total
at –4.0 Degrees Luminance Luminance
Warranty Entrance Angle Factor Factor
Color
Period (cd/lux/m²) (Percent) (Percent)
Observation
Angle R Y Y
A F
(Degrees)
Fluo- 7 Years 0.2 165 20 35
rescent
Yellow 1.0 30
Note: All measurements shall be made after cleaning, in accordance with
manufacturer’s recommendations.
581
582 (m) Optical Stability. Three pieces of retroreflective
583 sheeting applied to test panels and conditioned as in
584 Subsection 750.01(C)(6)(b)1. - Test Conditions shall each first
585 have photometric properties characterized by measuring
586 coefficients of retroreflection in accordance with provisions in
587 Subsection 750.01(C)(6)(e) - Coefficient of Retroreflection, R
A
588 at all test geometries shown in Table C. Panels shall then be
589 exposed in air circulating oven at 170 ± 5 degrees F for a
590 period of 24 hours. After exposure, panels shall be allowed to
591 condition in accordance with provisions of Subsection
592 750.01(C)(6)(b)2. - Test Panels. Panels will again be
593 characterized for photometric properties by measuring
594 coefficients of retroreflection in accordance with to provisions
595 of Subsection 750.01(C)(6)(e) - Coefficient of Retroreflection,
596 R at all test geometries measured before exposure.
A
597
598 Coefficients of retroreflection measured after exposure
599 shall be between 85 percent and 115 percent of values
600 measured before exposure for each of three samples.
601
602 (n) Resistance to Corrosion. Retroreflective sheeting
603 applied to test panel and conditioned as in Subsection
604 750.01(C)(6)(b)1. - Test Conditions, shall show no loss of
605 adhesion, appreciable discoloration or corrosion and after
606 cleaning shall retain minimum of 80 percent of original
607 coefficient of retroreflection when measured at 0.2 degree
750-18

750.01
608 observation, -4 degrees entrance and 0-degree rotation angles
609 after 1,000 hours exposure to 5 percent concentration salt
610 spray at 95 degrees F when tested in accordance with ASTM B
611 117.
612
613 (o) Sheeting Manufacturer’s Warranty. Sheeting
614 manufacturer shall, upon request, submit with each lot or
615 shipment, certification stating that material supplied shall meet
616 requirements indicated by the contract documents.
617
618 The Engineer will request certification if sign deteriorates
619 due to natural causes such that any of the following conditions
620 are met:
621
622 1. Sign is ineffective for its intended purpose when
623 viewed from moving vehicle under normal day and night
624 driving conditions by driver with normal vision.
625
626 2. Coefficient of retroreflection and fluorescence
627 luminance factor, after cleaning, are less than values
628 indicated in Table 750.01-8 - Coefficient of
629 Retroreflection and Fluorescence Luminance Factor.
630
631 3. Daytime chromaticity, after cleaning, falls outside
632 limits indicated in Table 750.01-4 - CIE Daytime
633 Chromaticity Coordinate Limits and Total Luminance
634 Factor.
635
636 4. Nighttime chromaticity, after cleaning, falls
637 outside limits indicated in Table 750.01 -7 - CIE
638 Nighttime Chromaticity Coordinate Limits.
639
640 Natural causes include effects of exposure to weather.
641 Natural causes exclude (without limitation) damage from
642 exposure to chemicals, abrasion, mechanical damage from
643 fasteners used to mount sign, collisions, or mishandling.
644
645 (p) Sheeting Manufacturer’s Replacement Obligation.
646 Where it can be shown that retroreflective sheeting fails to
647 conform to performance requirements of Subsection
648 750.01(C)(6)(o) - Sheeting Manufacturer’s Warranty, sheeting
649 manufacturer shall:
650
651 1. Restore sign surface to its original effectiveness
652 if failure occurs within first five years from date of
653 fabrication.
654
655
750-19

750.01
655 2. Furnish necessary amount of sheeting to restore
656 sign surface to its original effectiveness if failure occurs
657 from 6 or 7 year from date of fabrication.
658
659 Replacement sheeting shall carry unexpired warranty of
660 sheeting it replaces.
661
662 (7) Type IX Yellow-Green Wide Angle Prismatic Fluorescent
663 Retroreflective Sheeting. Sheeting shall be visible-activated
664 fluorescent retroreflector providing higher daytime brightness than
665 ordinary colored sheetings of similar chromaticity.
666
667 Sheeting shall be wide-angle retroreflective sheeting with
668 optimized performance over broad range of observation and entrance
669 angles. Retroreflective sheeting shall provide high sign brightness at
670 viewing distances, especially at short distance, and shall conform to
671 the following applicable ASTM Standard Documents:
672
TABLE 750.01-9 - TYPE IX YELLOW-GREEN
RETROREFLECTIVE SHEETING STANDARDS
ASTM
Title
Designation
B 117 Standard Practice for Operating Salt Spray (Fog)
Apparatus
B 209 Standard Specification for Aluminum and
Aluminum-Alloy Sheet and Plate
D 523 Standard Test Method for Specular Gloss
E 284 Standard Terminology of Appearance
E 308 Standard Practice for Computing the Colors of
Objects by Using the CIE System
E 810 Standard Test Method for Coefficient of
Retroreflection of Retroreflective Sheeting
Utilizing the Coplanar Geometry
E 991 Standard Practice for Color Measurement of
Fluorescent Specimens
E 1164 Standard Practice for Obtaining
Spectrophotometric Data for Object-Color
Evaluation
673
674 750-20

750.01
674 (a) Description. Retroreflective sheeting shall have
675 smooth surface with distinctive interlocking diamond seal
676 pattern and datum orientation marks visible from the face.
677 Sheeting shall be precoated with pressure sensitive adhesive
678 backing protected by removable liner.
679
680 (b) Test Methods.
681 1. Test Conditions. Unless otherwise specified
682 herein, applied and unapplied test samples and
683 specimens shall be conditioned at standard conditions
684 of 73 degrees ± 3 degrees F and 50 ± 5 percent relative
685 humidity for 24 hours prior to testing.
686
687 2. Test Panels. Unless otherwise specified herein,
688 when tests are to be performed using test panels,
689 specimens of retroreflective material shall be applied to
690 smooth aluminum cut from ASTM B 209 Alloy 5052-
691 H36, 5052-H38, 5154-H38 or 6061-T6 sheets in 0.020-
692 inch, 0.040-inch, or 0.063-inch thickness. Aluminum
693 shall be degreased and lightly acid etched before
694 specimens are applied. Specimens shall be applied to
695 panels in accordance with recommendations of
696 retroreflective sheeting manufacturer.
697
698 (c) Physical Requirements. Daytime Color Test shall
699 conform to requirements of Table 750.01-10 - CIE Daytime
700 Chromaticity Coordinate Limit and Total Luminance Factor.
701 Test shall be conducted instrumentally, on sheeting applied to
702 aluminum test panels, using 2-monochromator
703 spectrophotometer employing annular 45/0 (or equivalent 0.45)
704 illuminating and viewing geometry. Total chromaticity
705 coordinates and total luminance factor shall be calculated from
706 total spectral radiance factors computed for CIE illuminant D65,
707 in accordance with ASTM E 308, for CIE 1931 (2-degree)
708 standard colorimetric observer. Measurements shall be made
709 on Labsphere BFC-450 Bispectral Fluorescence Colorimeter or
710 equivalent.
711
750-21

750.01
711
TABLE 750.01-10 - CIE DAYTIME CHROMATICITY COORDINATE LIMIT AND
TOTAL LUMINANCE FACTOR
Chromaticity Chromaticity Chromaticity Chromaticity Total
Coordinate Coordinate Coordinate Coordinate Luminance
Color 1 2 3 4 Factor Y
(Percent,
x y x y x y x y min.)
Fluo- 0.387 0.610 0.460 0.540 0.421 0.486 0.368 0.539 60
rescent
Yellow-
Green
712
713 (d) Fluorescence Requirements. Fluorescence shall
714 conform to requirements in Table 750.01-11 - Fluorescence
715 Luminance Factor and Table 750.01-13 - Minimum Coefficient
716 of Retroreflection R (Cd/Lux/M²) and Fluorescence Luminance
A
717 Factor Y , After Accelerated Outdoor Weathering.
F
718 Conformance shall be determined instrumentally, on sheeting
719 applied to aluminum test panels, using a 2-monochromator
720 spectrophotometer employing annular 45/0 (or equivalent 0.45)
721 illuminating and viewing geometry. Fluorescence luminance
722 factor shall be calculated from fluorescence spectral radiance
723 factors computed for CIE illuminant D65 in accordance with
724 ASTM E 308, for CIE 1931 (2 degrees) standard colorimetric
725 observer. Measurements shall be made on Labsphere BFC-
726 450 Bispectral Fluorescence Colorimeter or equivalent.
727
TABLE 750.01-11 - FLUORESCENCE LUMINANCE
FACTOR
Color Y (Percent, min.)
F
Fluorescent Yellow-Green 35
728
729 (e) Coefficient of Retroreflection, R . Coefficients of
A
730 retroreflection shall not be less than minimum values specified
731 in Table 750.01-12 - Minimum Coefficient of Retroreflection R
A
732 and Table 750.01-13 - Minimum Coefficient of Retroreflection
733 R (Cd/Lux/M2) and Fluorescence Luminance Factor Y After
A F
734 Accelerated Outdoor Weathering. Testing shall be in
735 accordance with ASTM E 810, except that angle of rotation
736 shall be specified.
737
738
750-22

750.01
738 1. Units. Coefficients of retroreflection R shall be
A
739 specified in units of candelas per lux per square meter.
740
741 2. Datum Mark. Datum mark (arrow) imprinted on
742 face of sheeting shall be datum mark for test purposes.
743 Testing shall be performed at 0 degree rotation and 90
744 degrees rotation in accordance with tables below. For
745 the 0-degree rotation angle, direction of datum mark
746 shall be parallel to entrance plane. For 90-degree
747 rotation, angle datum mark is perpendicular to entrance
748 plane.
749
