Repository: QRSE-LLC/hdot-knowledge-base

# HDOT Knowledge Base

A structured, searchable Markdown knowledge base built from official Hawai'i Department of Transportation (HDOT) Highways Division reference documents — the 2005 Standard Specifications for Road and Bridge Construction, Special Provisions, and related official manuals.

Maintained by QRSE LLC for internal contract-administration reference. Content is authored and kept current with Claude.

## What's here

- `raw/` — official source documents converted to Markdown. `raw/division-*/` holds the 2005 Standard Specifications by division/section; `raw/materials-testing/` holds the HDOT LABS materials guides (Sampling and Testing Guide, Master Material Certification List, sam

File: raw/division-700/755-pavement-marking-materials.md (part 1 of 2)
# 755 — Pavement Marking Materials

> **Source:** 2005 HDOT Standard Specifications for Road and Bridge Construction
> **File:** `inputs/2005 Standard Specs/755_Print.pdf`
> **Pages:** 37

---

755.01
1 SECTION 755 – PAVEMENT MARKING MATERIALS
2
3
4 755.01 White and Yellow Traffic Paint
5
6 (A) General. White and yellow traffic paint color determinations and
7 specifications shall conform to requirements of the FHWA Color Tolerance
8 Charts or alternate requirements specified in appendix to 23 CFR Part 655,
9 Subpart F.
10
11 Premixed retroreflective white and yellow traffic paint shall include
12 pigment, binder, solvent, and glass spheres. Paint shall be suitable for use
13 as traffic markings on concrete and HMA pavements and shall be applied
14 without addition of solvent.
15
16 Binder shall be defined as pigment and vehicle alone (not including
17 glass spheres). Spheres shall be defined as glass spheres incorporated in
18 premixed compound.
19
20 Premixed retroreflective white and yellow traffic paints shall be factory-
21 mixed and shall be ready for application using spray machines, without
22 thinning, at spreading rate indicated in Table 755.01-1 - Spreading Rate.
23
24 Traffic paints shall be ground and mixed well, to uniform consistency,
25 and shall not exhibit skinning, settling, thickening, or livering. Paint shall be
26 applied through spray machine, without clogging.
27
28 Spreading rate for 4-inch-wide stripe shall conform to Table
29 755.01-1 - Spreading Rate.
30
TABLE 755.01-1 - SPREADING RATE
Premixed Retroreflective 17 gallons/mile
Instant Dry Premixed Retroreflective 16 gallons/mile plus 2 pounds drop-
on beads/gallon
Instant Dry 14 gallons/mile plus 6 pounds drop-
on beads/gallon
31
32
755-1

755.01
32 Paints shall be dried to elastic adherent finish. Paints shall not show
33 appreciable darkening or discoloration with age. Volatile material shall have
34 minimum solvent action on asphalt, and gums and nonvolatile components of
35 vehicle shall dissolve entirely in volatile material. Volatile material shall not
36 precipitate from solution on standing..
37
38 (B) Tests. Tests shall conform to the following:
39
40 (1) Composition. Paint with composition, formulation, and milling
41 identical to sample shall be furnished and manufacturer's certificate of
42 formulation shall be submitted.
43
44
TABLE 755.01-2 - TRAFFIC PAINT COMPOSITION
Premixed Instant Dry Instant Dry
Retroreflective Premixed With Drop-On
Retroreflective Beads
Wet Hiding Power1 Completely Completely Completely
Hides Black Hides Black Hides Black
Weight per Gallons + 0.5 lbs of + 0.5 lbs of + 0.5 lbs of
(lbs.)2 Orig. Orig. Orig.
Submittal Submittal Submittal
No Pick-Up Time, 2 - 30 2 - 30 2 - 30
(minutes)3
Consistency, 70 - 90 70 - 90 70 - 90
(K.U.)4
Glass Sphere 4.0 minimum 3.0 minimum -
Content Premixed
Paint, (lbs./gal.)
Specific Gravity of - 2.40 - 2.60 2.40 - 2.60
Drop-On Beads5
45
46
755-2

755.01
46
TABLE 755.01-2 - TRAFFIC PAINT COMPOSITION
(CONTINUED)
1 Wet Hiding Power. Paint binder shall be applied with 0.008 inch
Bird Film Application on Wet Hiding Power Form10H, as supplied
by the Leneta Company, 15 Whitney Road, Mahwah, New Jersey
07430-3129.
2 Weight Per Gallon. Paint shall weigh within ±0.5 pound of weight
of sample that was submitted for prequalification.
3 No Pickup Time. Paint shall be tested in accordance with ASTM
D 711, except apply wet film to glass with 0.005 inch Bird Film
Applicator.
4 Consistency. Consistency shall be tested in accordance with
ASTM D 562. Paint shall have consistency determined by the
Stormer Viscosimeter and expressed as Krebs unit at 77 degrees
F.
5 Specific Gravity of Drop-On Beads. Specific gravity of beads
shall be in range of 2.40 - 2.60 when tested in accordance withthe
following procedures:
(a) 100 grams of beads shall be placed in oven at 230 degrees
F for one hour.
(b) Beads shall be removed and placed in desiccator until
sample is cool.
(c) About 60 grams of beads shall be removed from desiccator
and weighed accurately.
(d) Beads shall be poured slowly in clean 100 ml graduated
cylinder containing 50 ml of isopropyl alcohol. Air shall not be
entrapped among beads.
(e) Volume of beads minus 50 is total volume.
(f) Specific gravity shall be calculated as follows:
Specific Gravity = Weight of Sample / Volume of Sample
47
755-3

755.01
47
TABLE 755.01-3 – GLASS SPHERES1
Instant Dry Premixed
Premixed Instant Dry
Retroreflective With Drop-On
Retroreflective With Drop-On
Beads
Paint Beads
Pre-Mixed Drop-On
Sieve Percent Sieve Percent Sieve Percent Sieve Percent
Size Passing Size Passing Size Passing Size Passing
#70 100 #70 100 #16 100 #16 100
#80 85-100 #80 85-100 #20 90-100 #20 90-100
#140 15-55 #140 15-55 #40 10-35 #40 10-35
#230 0-10 #230 0-10 #50 0-10 #50 0-10
- - - - #100 0-5 #100 0-5
1 Glass spheres shall be colorless, clean, transparent, and free from
milkiness and air bubbles. Less than 20 percent of glass spheres
shall be irregular or fused-spheroids when tested in the State
Laboratory. Beads shall have index of refraction of at least 1.50
when tested by liquid immersion method at 77 degrees F. Glass
spheres shall have gradation indicated herein when tested with
U.S. Standard Sieves in accordance with ASTM D 1214.
48
49 (2) Chemical Analysis. The State will perform a chemical
50 analysis of paints to check formulation by accepted method.
51
52 (C) Packing, Marking and Batching. Paints shall be delivered in clean,
53 open-head drums. Each container shall bear label that includes the following
54 information:
55
56 (1) Name and address of manufacturer.
57
58 (2) Shipping point.
59
60 (3) Trademark or trade name.
61
62 (4) Type of paint.
63
64 (5) Formula.
65
66 (6) Number of gallons.
755-4

755.02
67
68 (7) Date of manufacture.
69
70 (8) Batch number.
71
72 (D) Sampling and Testing. At least two paint samples from each paint
73 batch, in one quart sealed containers, shall be furnished to the Engineer for
74 testing.
75
76 Paint shall not be used until laboratory tests are completed, and paint
77 is accepted by the Engineer.
78
79 (E) Qualification of Traffic Paint. Only those traffic paints on current list
80 of prequalified paints shall be used. The Engineer will establish qualified
81 paint list.
82
83 755.02 Pavement Markers. Markers shall have shapes, dimensions, and
84 tolerances indicated in the contract documents. Markers shall be of uniform
85 composition, free from surface irregularities, cracks, checks, chipping, and other
86 physical damages that affect appearance or application.
87
88 (A) Type of Markers.
89
90 (1) Type A - Nonretroreflective White Markers.
91
92 (2) Type C - Red-Clear Retroreflective Markers.
93
94 (3) Type D - Two-Way Yellow Retroreflective Markers.
95
96 (4) Type DB - Two-Way Blue Retroreflective Markers.
97
98 (5) Type G - One-Way Clear Retroreflective Markers.
99
100 (6) Type H - One-Way Yellow Retroreflective Markers.
101
102 (7) Type J - Nonretroreflective Yellow Markers.
103
104 (B) Nonretroreflective Markers. Types A and J pavement markers shall
105 conform to the following:
106
107 (1) Composition of Markers. Markers shall be ceramic and shall
108 include heat-fired, vitreous, ceramic base, and heat-fired, opaque,
109 glazed surface to produce properties required in these specifications.
110 Markers shall be made of suitable combination of mixed clays, shales,
111 talcs, flints, feldspars, or other inorganic material that meets properties
112 required. Markers shall be aged thoroughly and evenly and shall be
113 free from defects that affect appearance or serviceability.
114
115 755-5

755.02
115 (2) Properties of Markers.
116
117 (a) Finish. Markers shall have convex top surface with
118 gradual changes in curvature. Top, bottom, and sides of
119 markers shall be free of objectionable marks or discolorations
120 that will affect adhesion or appearance.
121
122 Ceramic marker bottoms shall have areas of integrally
123 formed protrusions or indentations that shall increase the
124 effective bonding surface area of adhesive. Areas of
125 protrusion shall have faces parallel to bottom of marker and
126 shall project approximately 0.040 inch from bottom surface.
127
128 (b) Bond Strength. Ceramic markers shall have minimum
129 bond strength of 700 pounds per square inch when tested in
130 accordance with California Test 669.
131
132 (c) Glaze Thickness. Thickness of glazed marker surface
133 shall be greater than 0.007 inch at points located more than 1/4
134 inch from edge of marker circumference. Glaze thickness shall
135 be measured on fractured edge with microscope of at least 25
136 power with a calibrated reticule.
137
138 (d) Moh Hardness. Glazed marker surface shall have
139 minimum Moh hardness of 6. Moh hardness of glazed marker
140 surface shall be determined relative to the mineral orthoclase,
141 which has Moh hardness of 6. Using moderate hand pressure,
142 it shall not be possible to scratch glazed marker surface with
143 orthoclase.
144
145 (e) Luminance Factor (Type A markers only). Glazed
146 surface of markers shall have minimum daytime luminance
147 factor of 75 when tested in accordance with ASTM E 1349.
148
149 (f) Yellowness Index (Type A markers only). Glazed
150 surface of markers shall have maximum yellowness index of 7
151 when tested in accordance with ASTM E 313.
152
153 (g) Color (Type J markers only). Glazed marker surface
154 shall have chromaticity coordinates that fall within color box as
155 specified in California Test 669.
157
158 (h) Water Absorption. Ceramic markers shall have
159 average water absorption not to exceed 2 percent of dry weight
160 of test piece when tested in accordance with ASTM C 373.
161
162
755-6

755.02
162 (i) Artificial Weathering. Xenon Arc light apparatus
163 conforming to ASTM G 155 and condensate cycle described in
164 Cycle 1 of Table X3.1 shall be used to provide artificial
165 weathering for this test. Initial yellowness index on marker top
166 surface shall be measured in accordance with ASTM E 313.
167 Top surface of marker shall be exposed in Xenon Arc
168 apparatus for 500 hours. After prescribed exposure, maximum
169 yellowness index shall be 20.
170
171 (j) Compressive Strength Test. Random sample of five
172 markers of each type shall be selected for load test. Each
173 sample marker shall be tested to support minimum load of
174 1,500 pounds, when load is applied in the following manner:
175
176 1. Marker base shall be centered down and over
177 open end of vertically positioned steel ring, 1-inch high,
178 with internal diameter of 3 inches, and wall thickness of
179 l/4 inch.
180
181 2. At rate of 0.2 inch per minute, load shall be
182 applied to top of solid metal plug placed on top of
183 marker, as necessary to break marker. Breakage of
184 marker at load of less than 1,500 pounds shall
185 constitute failure of the compressive strength test.
186
187 (k) Sampling. Twenty markers selected at random shall
188 constitute representative sample for each lot of markers. Lot
189 size shall not exceed 25,000 markers. However, if batch
190 represents fewer than 100 markers, sampling shall be deleted
191 and marker acceptance shall be based on certificate of
192 compliance and certified test results.
193
194 (l) Tolerances.
195
196 1. Three test specimens shall be selected randomly
197 from sample for each test, except as specified in
198 Subsection 755.02(B)(2)(j) - Compressive Strength
199 Test. Specimens shall be tested. If any one of the
200 initial test specimens fails to conform to requirements of
201 the contract documents, double the initial number of
202 specimens shall be tested. Failure of any one of the
203 additional samples shall be cause for rejection of entire
204 lot or shipment represented by sample.
205
206
755-7

755.02
206 2. At the Engineer’s discretion, resampling may be
207 performed consisting of double the number of samples
208 originally taken. Tolerances for new samples shall be in
209 same ratio as specified in Subsection 755.02(B)(2)(l)1.
210
211 (m) Packaging. Shipments shall be in containers
212 acceptable to common carriers. Shipments shall be packaged
213 to ensure delivery in undamaged condition. Damaged
214 shipments shall be replaced. Each package shall be marked
215 clearly with name of manufacturer, type, color, quantity
216 enclosed, lot or batch number, or both, and date of
217 manufacture.
218
219 (C) Retroreflective Pavement Markers. Retroreflective pavement
220 markers shall be nominal 4 inches by 4 inches or nominal 3.5 inches by 4
221 inches.
222
223 Retroreflective pavement markers shall be prismatic reflector type with
224 methyl methacrylate or suitably compounded acrylonitrile-butadiene-styrene
225 (ABS) shell, filled with mixture of inert thermosetting compound and filler
226 material. Exterior surface of shell shall be smooth and contain one or two
227 retroreflective faces of specified color.
228
229 Markers shall have retroreflective lens containing no voids or air
230 space. Back of lens shall be metallized.
231
232 Shell of methyl methacrylate shall be molded in accordance with
233 Federal Specification L-P-380C, Type I, Class 3. Mold shall provide
234 mechanical interlock between thermosetting compound and shell.
235 Thermosetting compound shall bond directly to backside of metallized lens
236 surface.
237
238 Base of marker shall be flat (deviation from flat surface shall not
239 exceed 0.05 inch), rough textured, and free from gloss or substances that
240 may reduce its bond to adhesive. Presence of soft or resin-rich film on
241 surface of base will be cause for rejection.
242
243 Unless otherwise specified, retroreflective markers shall conform to
244 the following requirements when tested in accordance with California Test
245 669:
246
247
755-8

755.02
247 (1) Retroreflectance.
248
TABLE 755.02-4 – RETROREFLECTANCE TEST
(AFTER STEEL WOOL ABRASION PROCEDURE)
Specific Intensity
Incidence Angle
Clear Yellow Red
0 3.0 1.5 0.75
20 1.2 0.60 0.30
After one-year field
0.30 0.15 0.08
evaluation
249
250 (2) Color. Color of retroreflectors, when illuminated by white light
251 from sealed-beam automobile headlight as defined by SAE Standard J
252 578, shall be an accepted clear, yellow, red, or blue color, as
253 designated. Off-color reflection shall constitute grounds for rejection.
254 Daylight color of marker body shall be compatible with color of primary
255 lens and shall be subject to acceptance by the Engineer.
256
257 (3) Compressive Strength Test. Random sample of three
258 markers of each type shall be selected for load test. Each sample
259 marker shall be tested to support minimum load of 2,000 pounds
260 when load is applied as specified in Subsection 755.02(B)(2)(j) -
261 Compressive Strength Test.
262
263 Deformation of marker of more than 0.125 inch at loads of less
264 than 2,000 pounds or delamination of shell and filler material of more
265 than 0.125 inch regardless of load required to break marker shall be
266 cause for rejection of markers as specified in Subsection
267 755.02(B)(2)(l) - Tolerances.
268
269 (4) Bond Strength. Retroreflective markers shall have minimum
270 bond strength of 500 pounds per square inch when tested in
271 accordance with California Test 669.
272
273 (5) Sampling. Sampling shall be performed in accordance with
274 Subsection 755.02(B)(2)(k) - Sampling.
275
276 (6) Tolerances. Tolerances shall be as specified in Subsection
277 755.02(B)(2)(l) - Tolerances.
278
279
755-9

755.02
279 (7) Packaging. Packaging shall be as specified in Subsection
280 755.02)(B)(2)(m) - Packaging.
281
282 (D) Temporary Retroreflective Pavement Markers. Temporary
283 reflective pavement markers shall include acrylic plastic shell containing one
284 or two hermetically sealed prismatic air cell reflective lenses to reflect incident
285 light from single or opposite directions, as required. Markers shall be
286 approximately 4 inches by 4 inches by 3/4 inch, with each reflecting lens face
287 sloping at approximately 45 degrees. Markers shall be smooth, with rounded
288 corners, except for purposes of identification. Outer surface of marker shell
289 shall be of same color as reflective face. Off-color reflection will constitute
290 grounds for rejection.
291
292 Unless otherwise specified in this subsection, temporary reflective
293 pavement markers shall conform to requirements for optical performance,
294 color, compressive strength, sampling, tolerance, and packaging specified in
295 Subsection 755.02(C) - Retroreflective Pavement Markers.
296
298 (E) Certification. Certificate of compliance and certified test results shall
299 be submitted for pavement markers.
300 755.02
301 755.03 Adhesives for Pavement Markers. Epoxy adhesive or bituminous
302 adhesive shall be used in accordance with Section 629 - Pavement Markings.
303
304 (A) Epoxy Adhesives. Epoxy adhesives shall be furnished in two
305 components that shall be mixed at work site, and shall be either Rapid Set
306 Type or Standard Set Type.
307
308 Adhesives shall consist of white epoxy component A and black curing
309 agent component B. Each component shall be packaged separately.
310 Adhesives shall have compositional specifications, together with test
311 requirements. No volatile solvents or thinners shall be present in epoxy
312 adhesives.
313
314 Adhesives shall not be used before sampling and testing unless
315 allowed by the Engineer or unless certificate of compliance is submitted and
316 accepted in accordance with Subsection 755.03(A)(3) - Sampling.
317
318 Tests shall be conducted in accordance with latest ASTM test
319 methods, Federal Test Method Standard No. 141, and test methods in use by
320 the State.
321
322 Each component shall be packaged in containers of size proportional
323 to quantity of that component in mix. One container of each component shall
324 be used in mixing one batch of epoxy. Containers shall be of such design
325 that contents can be readily removed. Containers shall be sealed well to
326 prevent leakage and shall meet U.S. Department of Transportation’s
327 Hazardous Material Shipping Regulations for containers and labeling.
755-10

755.03
328 Containers shall be of material or shall be lined with material of such
329 character as to resist action by epoxy components. Each container shall be
330 labeled clearly, including the following information:
331
332 (1) Authorized modifications.
333
334 (2) Designation (Component A or B).
335
336 (3) Type (Standard or Rapid).
337
338 (4) Manufacturer's name.
339
340 (5) Date of manufacture.
341
342 (6) Batch number (Batch shall consist of single charge of
343 components in mixing chamber).
344
345 (7) Directions for use (as specified elsewhere).
346
347 (8) Such warnings or precautions concerning contents as may be
348 required by State or Federal Laws and Regulations.
349
350 Certificate of compliance from manufacturer of finished epoxy
351 components and copy of label for each material shall be submitted.
352 Certificate of compliance shall include list, by Title and Section, of the State
353 and Federal packaging and labeling laws and regulations that manufacturer
354 has complied with.
355
356 Materials that show evidence of crystallization, or permanent increase
357 in viscosity, or settling of pigments that cannot be readily redispersed with
358 paddle; or that have exceeded manufacturer’s recommended shelf life, shall
359 be replaced at no increase in contract price or contract time.
360
361 Unless otherwise specified, components A and B shall be mixed at
362 temperature between 60 degrees F and 85 degrees F. If applicable,
363 adhesive components shall be heated using indirect heat. Immediately
364 before applying, each component shall be mixed thoroughly with paddle, in
365 one-to-one ratio by volume, unless otherwise recommended by epoxy
366 manufacturer. Separate paddles shall be used to stir each component.
367 When automatic proportioning and mixing machine is used, temperature of
368 components shall be maintained by indirect heating or cooling so that
369 adhesive will meter, mix, and extrude properly. Proper temperature, after
370 proper mixing, shall be maintained to prevent excess flow of adhesive from
371 under marker. Properly mixed adhesives shall appear a uniform gray color,
372 approximately that of color No. 26152 of Federal Standard No. 595B, without
373 black or white streaks. Solvent shall not be added to epoxy.
374
375
755-11

755.03
375 After mixing, epoxies shall be placed in the work, together with
376 overlaying or inserted material that is to be bonded to the work by the epoxy,
377 before thickening of epoxy has begun. Surfaces shall be free of rust, paint,
378 grease, asphalt, and loose and deleterious material.
379
380 (1) Rapid Set Epoxy Adhesive. Rapid set epoxy adhesive with
381 high viscosity paste formulated primarily for use in bonding pavement
382 markers to portland cement concrete and HMA shall include the
383 following components:
384
TABLE 755.03-1 - RAPID SET EPOXY ADHESIVE
COMPONENTS
Parts by
Component A
Weight
Epoxy Resin1 90.00
Orthocresol Glycidyl Ether2 10.00
Titanium Dioxide (ASTM D 476) 3.00
Talc3 50.00
Oleophilic Fumed Silica4 4.509
Parts by
Component B
Weight
High Functionality Polymercaptan Hardener5 60.00
2, 4, 6-Tri (Dimethylaminomethyl) Phenol6 7.00
Polysulfide Polymer7 35.00
Furnace Black8 0.10
Talc3 52.00
Oleophilic Fumed Silica4 3.509
Silicone Anti-Foam, Type DB 100, 100% Solids 0.005
385
386
755-12

755.03
386
TABLE 755.03-1 - RAPID SET EPOXY ADHESIVE
COMPONENTS (CONTINUED)
1 Di glycidyl ether of bisphenol A, viscosity, 100 – 160 poise at 77
degrees F; weight per epoxide equivalent 180 – 200. Color,
Gardner 19 max.
2 Viscosity at 77 degrees F, 5 – 10 centipoise. Weight per gallon
9.00 – 9.10 pounds. Weight per epoxide equivalent 180 – 200.
3 Specific Gravity...................................................... 2.68 to 2.86
Oil Absorption, ASTM D 281........................................26 to 33
pH ...........................................................8.9 to 9.6
Hegman Rating................................................................3 to 5
Particle Shape ................................................................Platey
Maximum Particle Size, microns...........................................55
Percent Passing U.S. No. 325 Screen, Minimum..................99
Dry Brightness, minimum......................................................93
4 High purity fumed silica, surface treated with silicone oil, with the
following properties: Appearance, fluffy powder; surface area, N
2
B.E.T. method, 100±20 m2/gram; pH, 4 grams dispersed in 100 ml
of 20/80 volume mixture of ethyl alcohol and distilled water, 4.7;
weight percent carbon, 5.0 minimum; ignition loss (dry basis) 2
hours at 1,832 degrees F, 6 to 7; specific gravity, 1.8.
5 Liquid polymercaptan resin, viscosity 100-130 poise at 77 degree
F; specific gravity 1.14-1.16; mercaptan value, 3.6 meq/gram.
Color, Gardner 1933, 1 maximum. Match curve on file in the
Transportation Laboratory.
6 Formula weight 265; specific gravity at 77 degrees F/77 degrees F,
0.973; refractive index 1.514 at 77 degrees F; distillation range 96
percent at 266 degrees F to 320 degrees F (0.5-1.5mm); flash
point, Tag Open Cup, 300 degrees F minimum; water content 0.06
percent maximum.
7 Specific gravity, 1.24-1.30 at 68 degree F/68 degree F; viscosity,
700-1200 centipoise, Brookfield at 77 degrees F; pH water extract
6.0-8.0; moisture content, 0.1 percent maximum; pour point, 15
degrees F; average molecular weight, 1,000; flash point, degree F,
Cleveland Open Cup, 390 minimum; sulfur content, percent 36-40;
color, Hellige, 9-12. Product shall be difunctional mercaptan made
from 98 mole percent of bis (2-chloroethyl) formal and 2 mole
percent of trichloropropane.
8 Surface area, m2/gram, 115-130; particle diameter, millimicrons,
18-30; pH, 7.0-8.5; fixed carbon (moisture free), percent, 96-98;
volatile matter, percent, 1-4; oil absorption, stiff paste endpoint,
ccs/gram, 0.80-0.90.
9 Range of 4.0 to 5.0 parts shall be permitted in Component A and
3.0 to 4.0 parts in Component B, to achieve required viscosity and
thixotropy. Small preproduction batches shall be prepared to
determine oleophilic silica level best suited for manufacturing
equipment used.
387
755-13

755.03
388 Testing shall be performed in accordance with California Test
389 434 and shall comply with requirements of Table 755.03-2 - Rapid Set
390 Epoxy Component Characteristics.
391
392 Components shall possess the following characteristics:
393
755.03-2 - RAPID SET EPOXY COMPONENT
CHARACTERISTICS
Requirements
Test
Component A Component B
Brookfield Viscosity, Helipath 3000 to 4000 3000 to 4000
Spindle TE at 5 rpm, Poise
at 77 degrees F
Shear Ratio Minimum at 77 2.0 2.0
degrees F
Density lbs. per gallon at 77 11.90 to 12.20 11.90 to 12.20
degrees F
Skinning,(Original Container) None Slight
Percent Air, Maximum 2.0 2.0
Infrared Curves Components A and B shall match
curves specified in California Test
434.
Storage Stability Components A and B shall not
change in viscosity and shear
ratio by more than ±15 percent
when stored for 2 weeks in closed
containers at 115 degrees F ± 2
degrees F, measurements at 77
degrees F using same spindle
and apparatus as in Brookfield
Viscosity Test.
Adhesive shall meet requirements
for density, skinning, percent air,
and infrared curves for 12 months
from date of manufacture. No
settling of fillers that cannot be
easily dispersed with paddle will
be allowed.
394
755-14

755.03
395 Combined components shall have the following characteristics:
396
TABLE 755.03-3 - RAPID SET EPOXY COMBINED
COMPONENT CHARACTERISTICS
Gel Time, minutes (minimum) 7
Bond Strength to Concrete, Time, minutes
(maximum) to reach not less than 200 psi
at 77 degrees F + 2 degrees F 35
at 50 degrees F + 2 degrees F 45
at 30 degrees F + 2 degrees F 85
Slant Shear Strength, psi (minimum)
24 hours at 77 degrees F + 2 degrees F 1000
24 hours at 77 degrees F + 2 degrees F plus 800
water soak
Tensile Adhesion and Cohesion, psi (minimum)
Ceramic Marker Bottom 700
Ceramic Marker Bottom, including post cure 700
Retroreflective Pavement Marker Bottom 500
Color of Mixed Components Approximately
that of Color
No. 26152 of
Federal
Standard No.
595B.
Sag Test1 No Sag
1 7-inch long by 2-1/2-inch wide by 1/4-inch thick layer of mixed
adhesive shall be applied to glazed surface of Leneta Chart, Form
2-A opacity, surface leveled, with thickness controlled by 1/4-inch
thick shims. Shims shall be removed and chart immediately hung
vertically until epoxy hardens. Test shall be performed at 77
degrees F.
397
398 (2) Standard Set Epoxy Adhesive. Standard set epoxy adhesive
399 with high viscosity paste formulated primarily for use in bonding
400 pavement markers to portland cement concrete and HMA shall
401 include the following components:
402
755-15

755.03
402
TABLE 755.03-4 - STANDARD SET EPOXY COMPONENTS
Component A Parts by
Weight
Epoxy Resin1 87.00
Aliphatic Glycidyl Ether2 13.00
Titanium Dioxide (ASTM D 476) 3.00
Oleophilic Fumed Silica3 6.508
Talc4 34.00
Component B Parts by
Weight
N-Aminoethyl Piperazine5 23.20
Nonylphenol6 52.00
Furnace Black7 0.10
Oleophilic Fumed Silica3 6.508
Talc4 65.00
Silicone Anti-Foam, Type DB 100, 100% Solids 0.005
1 Di glycidyl ether of bisphenol A, viscosity, 100-160 poise at 77
degrees F; weight per epoxide equivalent 180-200. Color,
Gardner 1933, 3 maximum.
2 Aliphatic mono functional reactive glycidyl ether, derived from
aliphatic alcohol. Viscosity 1-15 centipoise. Weight per epoxide
equivalent 220 - 250. Specific gravity 0.88-0.95.
3 High purity fumed silica, surface treated with silicone oil, with the
following properties: Appearance, fluffy white powder surface
area, N B.E.T. method, 100±20 m2/gram; pH, 4 grams dispersed
2
in 100 mI of 20/80 volume mixture of ethyl alcohol and distilled
water, 4.7; weight percent carbon, 5.0 minimum; ignition loss (dry
basis) 2 hours at 1,832 degrees F, 6 to 7; specific gravity, 1.8.
403
755-16

755.03
TABLE 755.03-4 - STANDARD SET EPOXY COMPONENTS
(CONTINUED)
4 Specific Gravity...................................................... 2.68 to 2.86
Oil Absorption, ASTM D 281........................................26 to 33
Ph ..............................................................................8.9 to 9.6
Hegman Rating................................................................3 to 5
Particle Shape.................................................................Platey
Maximum Particle Size, microns...........................................55
Percent Passing U.S. No. 325 Screen, Minimum..................99
5 Color (APHA) 50 maximum; amine value 1250-1350 based on
titration that reacts with three nitrogens in molecule; appearance
clear and substantially free of suspended matter.
6 Color (APHA) 50 maximum; hydroxyl number 245-255; distillation
range, at 760 mm first drop, 563 degrees F minimum, 5 percent
568 degrees F minimum, 95 percent 617 degrees F maximum;
water, percent (K.F.) 0.05 maximum.
7 Surface area, m2/gram, 115-130; particle diameter, millimicrons,
18-30; pH, 7.0-8.5; fixed carbon (moisture free), percent, 96-98;
volatile matter, percent, 1-4; oil absorption, stiff paste endpoint,
ccs/gram, 0.80-0.90.
8 Range of 6.0 to 7.0 parts is permitted in Component A and
Component B to achieve required viscosity and shear ratio.
404
405
755-17

755.03
405 Testing shall be performed in accordance with California Test
406 434 and shall comply with requirements of Table 755.03-5 - Standard
407 Set Epoxy Component Characteristics. Components shall have the
408 following characteristics:
409
TABLE 755.03-5 - STANDARD SET EPOXY COMPONENT
CHARACTERISTICS
Requirements
Test
Component Component
A B
Brookfield Viscosity, Helipath 3000 to 4000 3000 to 4000
Spindle TE at 5 rpm, Poise at 77
degrees F
Shear Ratio, Minimum 2.0 2.0
Density, Lbs. per gallon at 77 11.0 to 11.3 11.3 to 11.6
degrees F
Skinning, (Original Container) None None
Percent Air, Maximum 2.0 2.0
Infrared Curves Components A Shall match curves specified
and B in California Test 434.
Storage Stability Components A Viscosity and shear ratio shall
and B not change by more than ±15
percent when stored for 2
weeks in closed containers at
115 degrees F ±3 degrees F.
Measurements shall be made
at 77 degrees F using same
spindle and apparatus as in
Brookfield Viscosity Test.
Adhesive shall meet all other
specified requirements for 12
months from date of
manufacture. There shall be
no settling of the fillers that
cannot be easily redispersed
with a paddle.
410
411
755-18

755.03
411 Combined components shall have the following characteristics:
412
TABLE 755.03-6 - STANDARD SET EPOXY COMBINED
COMPONENT CHARACTERISTICS
Gel Time, Minutes (minimum) 8 to 13
Bond Strength to Concrete, Hours (maximum) to 3.5
reach not less than 200 psi, at 77 degrees F
+ 2 degrees F
Slant Shear Strength, psi (minimum)
24 hours at 77 degrees F + 2 degrees F 2200
24 hours at 77 degrees F + 2 degrees F plus 1500
water soak
Tensile Adhesion and Cohesion, psi (minimum)
Ceramic marker bottom 700
Ceramic marker bottom, including post cure 700
Retroreflective pavement marker bottom 500
Note: Color of mixed components shall be approximately that of
Color No. 26152 of Federal Standard No. 595B .
413 .
414 (3) Sampling. The Engineer will take quart samples of
415 components A and B for each batch of adhesives delivered for testing.
416 If fewer than 5 gallons of adhesive is delivered, sampling requirement
417 will be deleted and material will be accepted by certificate of
418 compliance.
419
420
755-19

755.03
420 (B) Bituminous Adhesive. Bituminous adhesive shall conform to the
421 following requirements:
422
423 (1) Properties and Test Methods.
424
TABLE 755.03-7 - BITUMINOUS ADHESIVE PROPERTIES
AND TEST METHODS
Property Min Max Test Method
Softening Point, degrees F 200 - ASTM D 36
Penetration, mm, 100g, 5 1.0 2.0 ASTM D 5
sec., 77 degrees F
Filler Content, percent by 65 75 ASTM D 2371
weight (Insoluble in 1, 1,
1 Trichloroethane)
Brookfield Thermosel 3000 6000 ASTM D 4402
Viscosity, centipoise,
No. 27 Spindle, 20 RPM,
400 degrees F
Flash Point, C.O.C., 550 - ASTM D 92
degrees F
425
427 (2) Filler Properties. Filler material used in bituminous adhesive
428 shall be Type PC, Grade III, calcium carbonate conforming to ASTM D
429 1199, and shall conform to fineness specified in Table 755.03-9 -
430 Bituminous Adhesive Filler Fineness.
431
TABLE 755.03-8 - BITUMINOUS ADHESIVE FILLER
FINENESS
Sieve Sizes Percent Passing
No. 100 100
No. 200 95
No. 325 75
432
433
755-20

755.04
433 (3) Packaging And Labeling. Adhesive shall be packed in
434 self-releasing, stacking, cardboard containers, approximately 10-inch
435 cubes. Containers shall have net weight of about 62 pounds.
436 Containers shall be labeled with manufacturer, quantity, and batch
437 number. Words "Bituminous Adhesive for Pavement Markers" shall
438 be printed in bold lettering on label.
439
440 (C) Certification. Certificate of compliance and certified test results shall
441 be submitted for pavement marker adhesives.
442 755.03
443 755.04 Preformed Pavement Marking Tape.
444
445 (A) General. Preformed pavement marking tape shall include film with
446 glass beads on conformable backing precoated with pressure-sensitive
447 adhesive. Tape shall adhere to HMA or portland cement concrete without
448 use of heat, solvents, or other additional adhesive means and shall be
449 immediately ready for traffic after application.
450
451 Tape shall be made so that a person cannot remove beads easily
452 when scratching material surface with thumbnail. Preformed pavement
453 marking tape shall contain pigments blended to provide standard highway
454 colors of white or yellow. Uniform color shall be maintained under both day
455 and night lighting conditions throughout its expected life.
456
457 Preformed words and symbols shall conform to applicable shapes and
458 sizes outlined in latest edition of MUTCD.
459
460 Tape shall be stored in cool, dry area indoors. Tape shall be suitable
461 for use a minimum of one year after date of purchase.
462
463 (B) Classification. Preformed pavement marking tape of various types
464 and compositions and for applications specified shall conform to the
465 following:
466
467 (1) Temporary Preformed Pavement Marking Tape. Unless
468 otherwise specified, temporary tape shall be used for construction
469 work zones and shall be capable of performing for duration of
470 construction.
471
472 (a) Type I. Type I temporary tape shall be readily
473 removable when markings are no longer applicable.
474
475 (b) Type II. Type II temporary tape shall be used in areas
476 that require wet condition retroreflectivity. Tape shall be readily
477 removable when markings are no longer applicable.
478
479
755-21

755.04
479 (c) Type III. Type III temporary tape shall not be readily
480 removable and shall be used in areas where temporary tape
481 will be obliterated by over-paving or removal of pavement on
482 which it is placed.
483
484 (2) Permanent Preformed Pavement Marking Tape.
485
486 (a) Type I. Type I permanent tape shall be of highly
487 durable, retroreflective, pliant polymeric material designed for
488 longitudinal and word or symbol markings, or both, subjected to
489 high traffic volumes and severe wear conditions, such as shear
490 action from crossover or encroachment on typical longitudinal
491 configurations such as edge and lane lines.
492
493 (b) Type III. Type III permanent tape shall be of highly
494 durable, retroreflective, pliant polymeric material designed for
495 transverse, channelizing, symbols, and legend markings,
496 subjected to high traffic volumes and severe wear conditions,
497 such as repeated shear action from crossover or
498 encroachment on channelization lines and stop, start, or turn
499 movements.
500
501 (C) Retroreflectance. White and yellow preformed pavement marking
502 tape shall have initial minimum retroreflectance values as specified in Table
503 755.04-1 - Initial Minimum Retroreflectance Values, when measured in
504 accordance with ASTM D 4061, unless otherwise specified. Photometric
505 quantity to be measured shall be specific luminance (SL) or coefficient of
506 retroreflective luminance (RL), expressed as millicandelas per square foot
507 per foot-candle.
508
509 Sample size shall be 2 feet by 2-1/2 feet, and test distance shall be 50
510 feet. Angular aperture of photoreceptor and light projector shall be 6 minutes
511 of arc. Reference center shall be geometric center of sample, and reference
512 axis shall be perpendicular to test sample.
513
515
516
755-22

755.04
516
TABLE 755.04-1 - INITIAL MINIMUM RETROREFLECTANCE
VALUES
Temporary Preformed Pavement Marking Tape
Specific Luminance (mcd/ft2/fc)
(except RL = Coefficient of Retroreflective Luminance)
White Yellow
Entrance Angle 86.0 86.0 86.5 86.0 86.0 86.5
(degrees)
Observation 0.2 0.5 1.0 0.2 0.5 1.0
Angle (degrees)
Type I 1770 1270 750 1310 810 450
Entrance Angle 88.76 88.76
(degrees)
Observation 1.05 1.05
Angle (degrees)
Type II 750 (RL) 450 (RL)
Entrance Angle 86.0 86.0 86.5 86.0 86.0 86.5
(degrees)
Observation 0.2 0.5 1.0 0.2 0.5 1.0
Angle (degrees)
Type III 1360 760 500 820 510 350
Permanent Preformed Pavement Marking Tape
Specific Luminance (mcd/ft2/fc)
White Yellow
Entrance Angle 86.0 86.5 88.8 86.0 86.5 88.8
(degrees)
Observation 0.2 1.0 1.05 0.2 1.0 1.05
Angle (degrees)
Type I 1110 700 500 800 500 300
Entrance Angle 86.0 86.0 86.5 88.8 86.0 86.0 86.5 88.8
(degrees)
Observation 0.2 0.5 1.0 1.05 0.2 0.5 1.0 1.05
Angle (degrees)
Type III 700 500 400 250 410 250 157 120
517
755-23

755.04
518 (D) Temporary Preformed Pavement Marking Tape.
519
520 (1) Type I.
521
522 (a) Composition. Tape shall include glass beads
523 embedded in white or yellow film with thin, flexible,
524 conformable backing that is precoated with pressure-sensitive
525 adhesive. Structured, interlaced medium shall be incorporated
526 to facilitate tape removal.
527
528 (b) Thickness. Film, without adhesive, shall have minimum
529 thickness of 0.06 inch.
530
531 (c) Removability. Tape shall be removable from HMA and
532 portland cement concrete surfaces, intact or in large pieces,
533 either manually or with roll-up device recommended by
534 manufacturer; at temperatures above 40 degrees F, without
535 use of heat, solvents, grinding, or sandblasting, and without
536 permanently scarring roadway surface.
537
538 (d) Skid Resistance. Surface of markings shall provide
539 initial minimum skid resistance value of 50 BPN when tested in
540 accordance with ASTM E 303.
541
542 (e) Adhesion. Manufacturer shall be required to
543 demonstrate that properly applied pavement marking adheres
544 to roadway under climatic and traffic conditions normally
545 encountered in construction work zone.
546
547 (2) Type II.
548
549 (a) Composition. Tape shall include highly retroreflective,
550 enclosed lens, white or yellow film with thin, flexible,
551 conformable backing that is precoated with pressure-sensitive
552 adhesive.
553
554 (b) Retroreflectance. Enclosed lens white and yellow films
555 shall have initial minimum retroreflectance values under dry
556 and wet conditions as specified in Table 755.04-1 - Initial
557 Minimum Retroreflectance Values. Photometric quantity to be
558 measured shall be RL. Dry condition values shall be measured
559 in accordance with ASTM D 4061.
560
561 Wet condition values shall be measured in accordance
562 with ASTM E 1720, using portable retroreflectometer capable
563 of measuring at 30 meters geometry. Wet test condition shall
564 be created using clean water poured from bucket of
565 approximately 2.5-gallon capacity, from height of approximately
755-24

755.04
566 20 inches above surface. Water shall be poured evenly along
