Repository: QRSE-LLC/hdot-knowledge-base

# HDOT Knowledge Base

A structured, searchable Markdown knowledge base built from official Hawai'i Department of Transportation (HDOT) Highways Division reference documents — the 2005 Standard Specifications for Road and Bridge Construction, Special Provisions, and related official manuals.

Maintained by QRSE LLC for internal contract-administration reference. Content is authored and kept current with Claude.

## What's here

- `raw/` — official source documents converted to Markdown. `raw/division-*/` holds the 2005 Standard Specifications by division/section; `raw/materials-testing/` holds the HDOT LABS materials guides (Sampling and Testing Guide, Master Material Certification List, sam

File: raw/division-500/508-cement-rubble-masonry.md
# 508 — Cement Rubble Masonry

> **Source:** 2005 HDOT Standard Specifications for Road and Bridge Construction
> **File:** `inputs/2005 Standard Specs/508_Print.pdf`
> **Pages:** 2

---

508.03
1 SECTION 508 - CEMENT RUBBLE MASONRY
2
3
4 508.01 Description. This section describes constructing cement rubble masonry.
5
6 508.02 Materials.
7
8 Structural Concrete 601
9
10 Portland Cement 701.01
11
12 Fine Aggregate for Concrete 703.01
13
14 Water 712.01
15
16 Stones shall be clean, hard, sound, and durable. Except stones for filling
17 voids, stones shall have thickness of not less than 6 inches and width of not less
18 than 1-1/2 times the thickness, but not less than 12 inches. Except headers, stones
19 shall have length of not less than 1-1/2 times its width.
20
21 Face stones shall have volume of not less than 0.75 cubic foot, and heart
22 stones shall have volume of not less than 0.5 cubic foot.
23
24 Mortar shall consist of 1 part cement to 2 parts of fine aggregate or sand by
25 volume. Water shall be added to make mortar easy to handle and spread with
26 trowel. Mortar shall be prepared by mixing fine aggregate and cement in a tight
27 container or mixing machine until mixture assumes uniform color. As mixing
28 continues, water shall be added until proper consistency is attained. Mortar that has
29 not been placed within 30 minutes after water has been added will be rejected.
30 Retempering of mortar will not be allowed.
31
32 Mortar for pointing shall consist of 1 part cement to 1 part fine aggregate or
33 sand by volume.
34
35 508.03 Construction. Excavate and backfill in accordance with Section 206 -
36 Excavation and Backfill for Drainage Facilities.
37
38 Prepare foundation bed to be firm and normal to, or in steps normal to, face
39 of wall. Compact foundation bed to minimum 90 percent compaction. Clean
40 bearing surface of foundation masonry and adjust moisture to saturated, surface dry
41 condition when mortar bed is spread. Clean and saturate stone with water before
42 setting. Clean and moisten bed to receive mortar. Set face stones in random bond.
43 Uniformly distribute stones by size, weathering, color, or texture. Use large stones
44 at corners. Use large, flat stones for bottom courses. Use selected stones, roughly
45 squared and pitched to lines at angles and ends of walls. Grade stones to decrease
46 in size from bottom to top of work.
47
48 Bed stones fully in mortar. Overlap stones at joints at least 6 inches and form
508-1

508.03
49 firm bond.
50
51 Distribute headers uniformly throughout walls of structures to form at least 1/5
52 of exposed faces. Extend headers at least 12 inches through face wall into backing.
53 Where wall is less than 24 inches in thickness, extend headers through wall from
54 front face to back face.
55
56 Build interior of walls so stones are bonded without open spaces. Make
57 horizontal joints in face not more than 1 inch in thickness and vertical joints not more
58 than 2 inches in width. Bed face stones without spalls. Construct weep holes in wall
59 where indicated in the contract documents. After mortar has set, loose stone and
60 surrounding mortar shall be removed and relaid with fresh mortar.
61
62 Finish wall with 2-inch mortar capping. Mortar capping consists of 1 part
63 cement to 2 parts fine aggregate or sand.
64
65 Use Class A concrete for copings and back walls. Make copings in sections.
66 Extend at least full width of wall, not less than 8 inches thick, and in sections from 5
67 feet to 8 feet long. Cast-in-place or mold sections and set in full mortar beds.
68
69 After laying stones, clean exposed joints thoroughly of mortar to depth of 1
70 inch. Wet exposed joints and point with mortar for pointing. Cure pointed masonry
71 and mortar capping for not less than 3 days after completion of wall.
72 508.03
73 508.04 Measurement. Cement rubble masonry will be paid on a lump sum basis.
74 Measurement for payment will not apply.
75
76 508.05 Payment. The Engineer will pay for accepted cement rubble masonry on
77 a contract lump sum basis. Payment will be full compensation for work prescribed in
78 this section and the contract documents.
79
80 The Engineer will pay for the following pay item when included in the proposal
81 schedule:
82
83 Pay Item Pay Unit
84
85 Cement Rubble Masonry Lump Sum
86
87 The Engineer will pay for excavation and backfill in accordance with and
88 under Section 206 - Excavation and Backfill for Drainage Facilities.
89
90
91 END OF SECTION 508
508-2

File: raw/division-700/701-hydraulic-cement.md
# 701 — Hydraulic Cement

> **Source:** 2005 HDOT Standard Specifications for Road and Bridge Construction
> **File:** `inputs/2005 Standard Specs/701_Print.pdf`
> **Pages:** 1

---

701.01
1 DIVISION 700 - MATERIALS
2
3
4 SECTION 701 - HYDRAULIC CEMENT
5
6
7 701.01 Portland Cement. Portland cement shall consist of Type I or Type II
8 portland cement, or Type IP portland-pozzolan cement.
9
10 Type I and Type II portland cement shall conform to AASHTO M 85 and the
11 28-day compressive strength requirement cited in AASHTO M 85, Table 4.
12
13 Type IP portland-pozzolan cement shall conform to AASHTO M 240.
14
15 Mineral admixtures may be used to replace a portion of the required portland
16 cement in accordance with Subsection 711.03 - Admixtures.
17
18 Safe and suitable facilities for sampling cement shall be provided at the weigh
19 hopper or in the feedline immediately in advance of the hopper. Cement shall be
20 stored in a weathertight building that will protect cement from dampness and
21 minimize warehouse set, and stored in such a manner to permit easy access for
22 proper inspection and identification of each shipment.
23
24 Cement which for any reason has become partially set or which contains
25 caked lumps shall not be used.
26
27 Different types of cement shall not be mixed or used in the same unit of
28 construction. Cement used in the manufacture of cast-in-place concrete for
29 exposed surfaces of like elements of a structure shall be from the same mill.
30
31 Certificate of compliance that complies with Subsection 106.07 – Certificate
32 of Compliance shall be submitted to the Engineer before using any cement.
33 Certificate of compliance shall include pertinent information as to the type of cement;
34 and applicable chemical and physical test results from samples taken at local
35 distribution sites or concrete batch plants.
36
37 Once certificate of compliance has been accepted, the Engineer may permit
38 use of cement before release by the laboratory. Cement furnished without an
39 accepted certificate of compliance shall not be used until the Engineer has had
40 sufficient time to make appropriate tests and has accepted cement for use.
41
42 If cement does not conform to requirements of the contract documents, as
43 determined by laboratory test samples, use of cement from the same source shall
44 be delayed until the Engineer can make tests on each cement lot delivered.
45
46
47 END OF SECTION 701
701-1

File: raw/division-700/709-reinforcing-steel-wire-rope-and-prestressing-steel.md
# 709 — Reinforcing Steel, Wire Rope, and Prestressing Steel

> **Source:** 2005 HDOT Standard Specifications for Road and Bridge Construction
> **File:** `inputs/2005 Standard Specs/709_Print.pdf`
> **Pages:** 4

---

709.01
1 SECTION 709 - REINFORCING STEEL, WIRE ROPE, AND
2 PRESTRESSING STEEL
3
4
5 709.01 Reinforcing Steel.
6
7 (A) Bar Reinforcement. Bar reinforcement shall conform to
8 AASHTO M 31 for billet-steel bars or ASTM A 706 for low-alloy steel bars,
9 and the following requirements:
10
11 (1) Bars shall be deformed type.
12
13 (2) Bars shall be Grade 40 or, for ASTM A 706 bars or when
14 specified for AASHTO M 31 bars, Grade 60.
15
16 (3) Cold twisted bars will not be allowed.
17
18 (B) Steel Wire Reinforcement. Steel wire reinforcement shall conform to
19 AASHTO M 32.
20
21 (C) Welded Wire Fabric Reinforcement. Welded wire fabric
22 reinforcement shall conform to:
23
24 (1) AASHTO M 55 if smooth wire.
25
26 (2) AASHTO M 221 if deformed wire.
27
28 Only flat sheets of welded wire fabric reinforcement shall be used. No
29 rolled welded wire fabric reinforcement will be allowed.
30
31 (D) Bar Mat Reinforcement. Bar mat reinforcement shall conform to
32 AASHTO M 54. Bars shall conform to Subsection 709.01(A) - Bar
33 Reinforcement.
34
35 (E) Dowels.
36
37 (1) General. Plain and deformed bar dowels shall conform to
38 AASHTO M 31, Grade 40 or Grade 60.
39
40 (2) Joint Dowels. Plain dowels used at expansion joints and other
41 specified locations, and dowels used as load transfer devices in
42 portland cement concrete pavement, shall be painted with one coat of
43 tar paint for half of dowel length before delivery to work site.
44
45 Dowel expansion caps shall conform to the following and shall
46 be submitted and accepted prior to installation:
47
48 (a) Made of metal or PVC pipe, non-collapsible under
709-1

709.01
49 construction or service loads, and having one closed end.
50
51 (b) Sized with inside diameter 1/16 inch greater than dowel
52 diameter; and length to cover at least 2 inches of dowel, plus or
53 minus one inch, when dowel is inserted.
54
55 (c) Designed to allow free movement of dowels.
56
57 (d) Equipped with device to stop dowel at least one inch
58 from end of cap.
59
60 (e) Made with end of cap filled with soft, compressible
61 material, or void to permit free dowel movement for distance
62 equivalent to 150 percent of joint width.
63
64 (F) Tie Bars. Tie bars for pavement joints shall be one of the following:
65
66 (1) Deformed billet-steel reinforcing bars of Grade 40 or Grade 60
67 conforming to AASTHO M 31.
68
69 (2) Deformed rail-steel reinforcing bars of Grade 50 or Grade 60
70 conforming to AASHTO M 42.
71 709.01
72 709.02 Wire Rope or Wire Cable. Guardrail and restrainer cables shall be as
73 follows:
74
75 (A) 3/4-inch preformed, 6 by 19 wire strand core or independent wire rope
76 core (IWRC).
77
78 (B) Zinc coated in accordance with ASTM A 603.
79
80 (C) Class A coating.
81
82 (D) Right regular lay.
83
84 (E) Improved plow steel.
85
86 (F) Material with minimum breaking strength of 23 tons.
87
88 Original and one copy of certificate of compliance and mill test report shall be
89 submitted for each manufactured length of cable used.
90
91 Two test samples of wire rope or wire cable shall be submitted for every
92 group of 50 cable assemblies or fraction of a group. Samples shall be 4-1/2 feet
93 long with grooved, closed spelter sockets at the ends. Spelter sockets shall conform
94 to Federal Specification RR-S-550D(1), Type B.
95
96 Cable assemblies shall consist of cables, swaged fittings, studs, nuts; and
709-2

709.03
97 when indicated in the contract documents, turnbuckles, clevises, and cable clips.
98 Cable assemblies shall conform to the following requirements:
99
100 Swaged fittings shall be machined from hot-rolled steel bars
101 conforming to AISI 1035 and shall be annealed, suitable for cold swaging.
102 Swaged fittings shall be zinc coated before swaging. A lock pin hole to
103 accommodate 1/4-inch plated spring steel pin shall be drilled through head of
104 swaged fitting to retain stud in proper position. Manufacturer's identifying
105 mark shall be stamped on body of swaged fitting.
106
107 One-inch diameter stud shall conform to ASTM A 449 after zinc
108 coating. Prior to zinc coating, 3/8-inch slot for locking pin shall be milled in
109 stud end.
110
111 Nuts shall conform to AASHTO M 291, including Appendix X1, except
112 lubrication is not required.
113
114 Turnbuckle bodies shall be steel pipe type conforming to ASTM
115 F 1145, Type II. Turnbuckle pulls shall consist of a swaged fitting and stud
116 assembly, shall conform to AISI 1035, and shall be annealed, suitable for
117 cold swaging.
118
119 Clevises shall be drop forged, zinc-coated steel.
120
121 Cable clips shall be commercial quality, drop forged, zinc-coated steel
122 conforming to Federal Specification FF-C-450D(1), Type 1, Class 1.
123
124 Swaged fittings, turnbuckles, clevises, stud and nut assembly shall
125 develop specified cable breaking strength.
126
127 Cable assemblies shall be shipped as complete unit, including stud,
128 nut, and when required, turnbuckle, clevis, and cable clips.
129
130 The Contractor shall be responsible for determining required restrainer
131 cable assembly lengths.
132
133 Free ends of cable shall be securely wrapped to prevent separation.
134
135 Steel parts and cable assemblies shall be zinc coated in accordance with
136 Subsection 712.10 - Zinc Coating.
137
138 709.03 Prestressing Steel. Prestressing steel shall be strand or bars.
139
140 A) Strand. Strand shall be uncoated, 7-wire, low-relaxation steel
141 conforming to AASHTO M 203 Grade 270.
142
143
709-3

709.03
143 (B) Bars. Bars shall be high-tensile strength alloy conforming to AASHTO
144 M 275.
146
147 (C) Testing Requirements. Wire, strand, bars, and anchorage
148 assemblies shall be assigned and tagged with lot numbers for identification
149 purpose.
150
151 Test samples shall be representative of the lot. Samples of wire or
152 strand shall be taken from same master roll.
153
154 Materials, including tendons, shall be furnished for testing at no
155 increase in contract price or contract time and delivered ahead of anticipated
156 use. Samples submitted for testing shall conform to following:
157
158 (1) Pretensioned Construction. Three samples in 3-foot lengths
159 shall be provided for each strand size, including one sample from
160 each manufactured reel of prestressing steel strand.
161
162 (2) Post-Tensioned Construction.
163
164 (a) For wires that require heading, samples shall be 5 feet
165 long.
166
167 (b) For wires that do not require heading, samples shall be
168 of sufficient length to make one parallel-laid cable, 5 feet long,
169 comprised of same number of wires as cable to be furnished.
170
171 (c) For strand to be furnished with fittings, samples shall be
172 5 feet long between near ends of fittings.
173
174 (d) For bars to be furnished with threaded ends and nuts,
175 samples shall be 5 feet long between threads at ends.
176
177 (e) Two anchorage assemblies, complete with distribution
178 plates of each size and type specified, shall be provided if
179 anchorage assemblies have not been included with
180 reinforcement samples.
181
182
183 END OF SECTION 709
709-4

File: raw/division-700/713-structural-steel-and-related-materials.md
# 713 — Structural Steel and Related Materials

> **Source:** 2005 HDOT Standard Specifications for Road and Bridge Construction
> **File:** `inputs/2005 Standard Specs/713_Print.pdf`
> **Pages:** 5

---

713.02
1 SECTION 713 - STRUCTURAL STEEL AND RELATED MATERIALS
2
3
4 713.01 Structural Steel.
5
6 (A) Carbon Structural Steel.
7
8 (1) Carbon structural steel shall conform to ASTM A 36.
9
10 (2) Steel for eyebars shall be weldable grade and shall include the
11 following:
12
13 (a) Carbon structural steel conforming to ASTM A 36.
14
15 (b) High-strength low-alloy structural steel conforming to
16 ASTM A 242.
17
18 (c) High-strength low-alloy columbium-vanadium structural
19 steel conforming to ASTM A 572.
20
21 (B) High-Strength Low-Alloy Structural Steel. High-strength low-alloy
22 structural steel shall conform to ASTM A 242, ASTM A 572, or ASTM A 588.
23
24 (C) High-Strength Low-Alloy Structural Steel for Welding.
25 High-strength low-alloy structural steel shall be weldable grade and shall
26 conform to ASTM A 242 or ASTM A 572.
27
28 (D) High-Strength Low-Alloy Structural Steel for Riveted or Bolted
29 Construction. High-strength low-alloy structural steel for riveted or bolted
30 construction shall conform to ASTM A 572 or ASTM A 588.
31
32 713.02 Welded Stud Shear Connectors. Stud shear connectors shall be of
33 design suitable for end welding to steel beams and girders with automatically timed
34 stud-welding equipment. Type, size or diameter, and length of stud shall be as
35 specified in the plans.
36
37 Arc shield (ferrule) of heat-resistant ceramic or other material shall be
38 furnished with each stud used in shop or in field. Material shall not be detrimental to
39 welds or cause excessive slag to form and shall have sufficient strength so as not to
40 crumble or break as result of thermal or structural shock before weld is completed.
41
42 Flux for welding shall be furnished with each stud, by attachment to end of
43 stud or combined with arc shield for automatic application during welding.
44
45 Studs shall not be painted or zinc coated.
46
47 Studs shall pass stud qualification procedure prescribed in AWS D1.5. Arc
48 shield used in production shall be same as that used in qualification tests. Stud
713-1

713.02
49 qualification shall be accomplished before use and shall be provided at no increase
50 in contract price or contract time.
51
52 Shear connector studs shall conform to AASHTO M 169, Grades 1015, 1018,
53 or 1020. If flux-retaining caps are used, steel for caps shall be low-carbon grade
54 suitable for welding conforming to ASTM A 109.
55
56 Tensile properties established by tests of bar stock after drawing or tests of
57 finished studs shall conform to Table 713.02-1 - Tensile Properties.
58
TABLE 713.02-1 TENSILE PROPERTIES
Tensile Strength, psi (minimum) 60,000
Yield Strength1, psi (minimum) 50,000
Elongation, percent in 2 inches (minimum) 20
Reduction of Area, percent (minimum) 50
1 As established by 0.2 percent offset method.
59
60 Tensile properties shall be determined in accordance with ASTM A 370.
61 Tensile tests of finished studs shall be done on studs welded into test plates using
62 test fixture specified in Article 11.3.3.2 of AASHTO LRFD Bridge Construction
63 Specifications. If fracture occurs outside of middle half of gage length, test shall be
64 repeated.
65
66 Finished studs shall be of uniform quality and condition, free of laps, fins,
67 seams, cracks, twists, bends, and other injurious defect. Finish shall be produced
68 by cold drawing, cold rolling, or machining.
69
70 Manufacturer shall certify that studs delivered to the project meet
71 requirements of this subsection. Certified copies of in-plant quality control test
72 reports shall be submitted upon request.
73
74 The Engineer reserves the right to test studs of each type and size for
75 conformance to requirements of this subsection.
76
77 Before installation of studs, the Contractor shall submit the following:
78
79 (A) Name of manufacturer.
80
81 (B) Detailed description of stud and arc shield.
82
83
713-2

713.08
83 (C) Certification from manufacturer that stud meets qualification
84 requirements in accordance with Article 11.3.3.4 of AASHTO LRFD Bridge
85 Construction Specifications.
86
87 (D) Notarized copy of qualification test report certified by testing
88 laboratory.
89
90 After welding, studs shall be free of defect and substance that will inhibit
91 function as shear connectors.
92
93 713.03 (Unassigned).
94
95 713.04 (Unassigned).
96
97 713.05 Pins and Rollers. Pins and rollers shall be turned accurately to
98 dimensions indicated in the contract documents. Pins and rollers shall be straight,
99 smooth, and free of flaws.
100
101 Pins and rollers more than 9 inches in diameter shall be forged and heat-
102 treated in accordance with Article 11.4.9 of AASHTO LRFD Bridge Construction
103 Specifications. Pins and rollers 9 inches or less in diameter may be forged and heat
104 treated, or fabricated from cold-finished carbon-steel shafting.
105
106 Pins larger than 9 inches in diameter shall be bored with a hole 2 inches or
107 more in diameter for full length of pin along its axis. Hole shall not be bored until pin
108 has been allowed to cool after forging to temperature below critical range under
109 suitable conditions.
110
111 713.06 (Unassigned)
112
113 713.07 Steel Forgings and Steel Shafting.
114
115 (A) Carbon Steel Forgings. Carbon steel forgings shall conform to
116 AASHTO M 102, Class C.
117
118 (B) Cold-Finished Carbon Steel Shafting. Cold-finished carbon steel
119 shafting shall conform to AASHTO M 169, Grades 1016 to 1030.
120
121 713.08 Steel Castings.
122
123 (A) Carbon Steel Castings. Carbon steel castings shall conform to
124 AASHTO M 103, Grade 65-35, Class 2.
125
126 Carbon steel castings shall be thoroughly annealed and shall be:
127
128 (1) True to pattern in form and dimensions.
129
130 (2) Free of pouring faults.
713-3

713.08
131
132 (3) Free of sponginess.
133
134 (4) Free of cracks.
135
136 (5) Free of blowholes.
137
138 (6) Free of other defect that may impair strength and service value.
139
140 Blowholes in finished castings shall be checked for acceptability with
141 straight edge. Cavities shall not exceed one inch per 12 inches in any
142 direction when measured with straight edge. Single cavity shall not be larger
143 than one inch in size and 0.5 square inch in area. Depth of blowhole shall
144 not adversely diminish strength of steel casting. Repair of minor defects by
145 welding will be allowed if welding does not impair strength of casting and the
146 Engineer has accepted method of welding.
147
148 Defects shall be removed from solid metal by chipping, drilling, or
149 other accepted method. After removal of defect, welding shall fill depression
150 until weld metal protrudes at least 1/8 inch above surface of casting. Weld
151 metal deposits shall be sound throughout and free of excessive oxides,
152 non-metallic intrusions, and gas pockets. Weld metal shall penetrate full
153 depth of recess and thoroughly fuse with base metal along surface and
154 edges of weld. Weld deposit shall edge into base metal with gradual taper
155 and no overlap. Thickness of base metal along edges of removed section
156 shall not be reduced as result of welding process. Welding shall be done
157 only by qualified operators using proper equipment in good working condition.
158
159 Welded castings that have not been inspected or accepted by the
160 Engineer will not be allowed.
161
162 If necessary, large castings shall be hung and hammered throughout.
163 Cracks, flaws, and other defects that may result will be cause for rejection.
164
165 Sharp, unfilleted angles or corners in casting will not be allowed.
166
167 (B) Iron-Chromium-Nickel Castings. Chromium-alloy steel castings
168 shall conform to AASHTO M 163, Grade CA15; or ASTM A 744, Grade CD-
169 4MCu.
170
171
713-4

713.10
171 713.09 Gray Iron Castings. Gray iron castings shall conform to ASTM A 48,
172 Class No. 30.
173
174 Gray iron castings shall be:
175
176 (A) True to pattern in form and dimensions.
177
178 (B) Free of pouring faults.
179
180 (C) Free of sponginess.
181
182 (D) Free of cracks.
183
184 (E) Free of blowholes.
185
186 (F) Free of other defect that may impair strength and service value.
187
188 Castings shall be boldly filleted at angles. Arises shall be sharp and perfect.
189
190 Castings shall be sandblasted and cleaned of scale and sand to present
191 smooth, clean, and uniform surface.
192
193 713.10 Malleable Iron Castings. Malleable iron castings shall conform to ASTM
194 A 47, Grade No. 22010.
195
196 Malleable iron castings shall be:
197
198 (A) True to pattern in form and dimensions.
199
200 (B) Free of pouring faults.
201
202 (C) Free of sponginess.
203
204 (D) Free of cracks.
205
206 (E) Free of blowholes.
207
208 (F) Free of other defect that may impair strength and service value.
209
210 Castings shall be boldly filleted at angles. Arises shall be sharp and perfect.
211 Surfaces shall be finished in accordance with the contract documents.
212
213 Castings shall be sandblasted and cleaned of scale and sand to present
214 smooth, clean, and uniform surface.
215
216
217 END OF SECTION 713
713-5
