Repository: QRSE-LLC/hdot-knowledge-base

# HDOT Knowledge Base

A structured, searchable Markdown knowledge base built from official Hawai'i Department of Transportation (HDOT) Highways Division reference documents — the 2005 Standard Specifications for Road and Bridge Construction, Special Provisions, and related official manuals.

Maintained by QRSE LLC for internal contract-administration reference. Content is authored and kept current with Claude.

## What's here

- `raw/` — official source documents converted to Markdown. `raw/division-*/` holds the 2005 Standard Specifications by division/section; `raw/materials-testing/` holds the HDOT LABS materials guides (Sampling and Testing Guide, Master Material Certification List, sam

File: raw/division-700/715-aluminum.md
# 715 — Aluminum

> **Source:** 2005 HDOT Standard Specifications for Road and Bridge Construction
> **File:** `inputs/2005 Standard Specs/715_Print.pdf`
> **Pages:** 7

---

715.02
1 SECTION 715 - ALUMINUM
2
3
4 715.01 Aluminum.
5
6 (A) Columns, Crossarms, Truss Chords, and Braces. Columns,
7 crossarms, truss chords, and braces shall be from extruded aluminum tubing,
8 ASTM B 221, Alloy 6061-T6. Tubing shall be free of discoloration, nicks, and
9 blemishes resulting from improper packing and handling.
10
11 (B) Aluminum Plates. Aluminum plates and sheets shall be of ASTM
12 B 209, Alloy 6061-T6.
13
14 (C) Aluminum Structural Shapes. Aluminum standard structural shapes
15 shall be rolled or extruded, and shall be of ASTM B 308, Alloy 6061-T6.
16
17 (D) Aluminum Washers. Aluminum washers shall be of ASTM B 209,
18 Alloy 2024-T4. Spring lockwashers of aluminum shall conform to ASTM
19 B 211, Alloy 7075-T6.
20
21 (E) Aluminum Shims. Aluminum shims shall be of ASTM B 209, Alloy
22 1100-O.
23
24 (F) Aluminum Castings. Aluminum for post bases shall conform to
25 ASTM B 26, Alloy 356-T6. Material for splicing flanges, when cast, shall
26 conform to ASTM B 26, Alloy 356-T7. Material for post caps, when cast,
27 shall conform to ASTM B 26, Alloy 356-F.
28
29 715.02 Contacts With Dissimilar Material. Where aluminum alloy parts are to
30 be placed in contact with, or are to be fastened to, steel members or other dissimilar
31 materials, aluminum shall be kept from direct contact with steel or other dissimilar
32 materials by painting as follows:
33
34 (A) Steel surfaces to be placed in contact with uncoated aluminum shall
35 be painted with one coat of zinc-molybdate, alkyd type primer in accordance
36 with Federal Specification TT-P-645B, followed by two coats of paint
37 consisting of two pounds of aluminum paste pigment per gallon of varnish.
38 Aluminum paste pigment shall conform to ASTM D 962, Type 2, Class B.
39 Varnish shall conform to Federal Specification TT-V-81G, Type II.
40
41 (B) Surfaces of stainless steel, aluminized steel, hot-dip zinc-coated steel,
42 or electrogalvanized steel to be placed in contact with aluminum shall not be
43 painted unless otherwise indicated in the contract documents.
44
45 (C) Aluminum shall not be placed in direct contact with wood, fiberboard,
46 or other porous material that absorbs water and causes corrosion. When
47 such contacts cannot be avoided, an insulating barrier between aluminum
48 and porous material shall be installed.
715-1

715.02
49
50 Aluminum surfaces to be placed in contact with wood, fiberboard, or
51 other porous material; or in contact with concrete or masonry, shall be given
52 one heavy coat of alkali-resistant bituminous paint before installation.
53 Bituminous paint shall conform to Military Specification MIL-P-6883. Paint
54 shall be applied as received from manufacturer without adding thinner.
55 Aluminum embedded in concrete shall be painted in accordance with
56 Subsection 715.02(D).
57
58 (D) Aluminum surfaces to be embedded in concrete shall be painted with
59 one coat of zinc-molybdate primer in accordance with Federal Specification
60 TT-P-645B. Aluminum shall not be embedded in concrete to which corrosive
61 components such as chlorides have been added if aluminum will be
62 electrically connected to steel.
63
64 (E) Aluminum shall not be exposed to water that has come in contact with
65 heavy metal, such as copper. Heavy metal shall be painted or coated with
66 plastic; or drainage from the heavy metal shall be diverted away from the
67 aluminum.
68 715.02
69 715.03 Fabrication of Welded Aluminum Structures. Welding terms used in
70 this subsection shall be interpreted in conformance with AWS A3.0. Welding
71 symbols used in the contract documents, if any, shall conform to AWS A2.4.
72
73 (A) Base Metal. Material used for permanent backing shall be at least
74 equivalent in weldability to base metal being welded.
75
76 (B) Welding Process. Welding shall be by gas metal arc process and
77 gas tungsten arc process.
78
79 (C) Filler Metal.
80
81 (1) Bare wire electrodes for use with gas metal arc process and
82 welding rods for use with gas tungsten arc process shall conform to
83 AWS A5.10.
84
85 (2) Tungsten electrodes for gas tungsten arc process shall
86 conform to AWS A5.12.
87
88 (3) Filler metals to be used with particular base metals shall
89 conform to Specifications for Aluminum Structures, issued by The
90 Aluminum Association.
91
92 (4) Filler metals shall be kept covered and stored in dry place at
93 relatively uniform temperature. Original rod or wire containers shall
94 not be opened until time of use. Rods and wire shall be free of
95 moisture, lubricant, and other contaminants. Spools of wire
96 temporarily left unused on welding machine shall be kept covered to
715-2

715.03
97 avoid contamination by dirt and grease collecting on wire. Unused
98 spool of wire shall be returned to its carton and resealed tightly.
99
100 (D) Shielding Gases.
101
102 (1) Shielding gases shall be welding grade or better.
103
104 (2) Shielding gas for gas metal arc welding shall be argon, helium,
105 or mixture of the two gases. Mixture shall be at least 50 percent
106 helium.
107
108 (3) Shielding gas for gas tungsten arc welding using alternating
109 current shall be argon.
110
111 (4) Shielding gas for gas tungsten arc welding using direct current,
112 straight polarity, shall be helium.
113
114 (5) Hose used for shielding gases shall be synthetic rubber or
115 plastic. Natural rubber hose and hose previously used for acetylene
116 or other gases shall will not be allowed.
117
118 (E) Preparation for Welding.
119
120 (1) Joint details shall be in accordance with the contract
121 documents.
122
123 (2) Edge preparation for welding shall be by sawing, machining,
124 clipping, shearing, or gas tungsten arc or gas metal arc cutting. Cut
125 surfaces shall conform to the ANSI Standards surface roughness
126 rating value of 1,000. Oxygen cutting shall will not be allowed.
127
128 (3) Surfaces and edges to be welded shall be free of fins, tears,
129 and other defects that would adversely affect quality of weld.
130
131 (4) Dirt, grease, forming or machine lubricants, or organic
132 materials shall be removed from areas to be welded by cleaning with
133 solvent or by vapor degreasing.
134
135 (5) Just before welding, oxides shall be removed from edges and
136 surfaces to be welded, by wire brushing or by other mechanical
137 method, such as rubbing with steel wool or abrasive cloth, scraping,
138 filing, rotary planing, or sanding. If removal is by wire brushing,
139 brushes shall be stainless steel. Hand or power driven wire brushes
140 that have been used on other material shall not be used on aluminum.
141
142 (6) If mechanical methods of oxide removal are inadequate,
143 standard chemical method shall be used. Welding shall be done
144 within 24 hours after chemical treatment.
715-3

715.03
145
146 (7) If gas tungsten arc welding with direct current, straight polarity,
147 is used, oxide shall be removed by standard chemical method from
148 edges and surfaces that are to be welded.
149
150 (8) Welding shall not be done on anodically treated aluminum,
151 unless treatment has been removed from joint area to be welded.
152
153 (F) Welding Procedure.
154
155 (1) Butt welds, except those produced with aid of backing, shall
156 have root of initial weld chipped or machined to sound metal before
157 welding is started from second side. Butt welds made with use of
158 backing shall have weld metal thoroughly fused with backing. If
159 accessible, backing for welds that are subject to computed stress and
160 are not part of structure, or exposed to view from completed structure
161 and are not part of structure, shall be removed and joints shall be
162 ground or machined smooth.
163
164 For tubular members, butt welds that are subject to computed
165 stresses shall be made with assistance of permanent backing rings or
166 strips.
167
168 (2) Production welding of a particular joint shall follow same
169 procedure used to qualify the joint.
170
171 (3) Welding operations, either shop or field, shall be protected from
172 air currents and drafts to prevent loss of gas shielding during welding.
173 Adequate gas shielding shall be provided to protect molten metal
174 during solidification.
175
176 (4) Flat position welding shall be provided whenever practicable.
177
178 (5) In shop and field, joints shall be welded only when dry.
179
180 (6) Size of electrode, voltage, amperage, welding speed, gas or
181 gas mixture, and gas flow rate shall be suitable and determined by the
182 following:
183
184 (a) Thickness of material.
185
186 (b) Joint design.
187
188 (c) Welding position.
189
190 (d) Other circumstances affecting work.
191
192
715-4

715.03
192 (7) Gas metal arc welding shall be done with direct current,
193 reverse polarity.
194
195 (8) Gas tungsten arc welding shall be done with alternating current
196 or with direct current, straight polarity.
197
198 (9) If joint to be welded requires specific root penetration, the
199 Contractor shall provide sample joint and macro-etched cross section
200 of weld. Sample joint shall have minimum length of 12 inches and
201 shall be welded with same electrode, polarity, amperage, voltage,
202 speed, gas mixture, and gas flow rate as proposed in production
203 welds. The Contractor shall demonstrate by testing that proposed
204 joint welding procedure will attain required root penetration. The
205 Engineer will use discretion to accept evidence on record as
206 alternative to tests.
207
208 (10) If preheating is required, preheat temperature shall not exceed
209 250 degrees F for heat-treated alloys or 5000-series aluminum-
210 magnesium alloys containing more than 3 percent magnesium; and
211 600 degrees F for alloys that are not heat-treated. Temperature shall
212 be measured by temperature-indicating crayons or pyrometric
213 equipment. Heat-treated alloys shall not be maintained at maximum
214 preheat temperature or near-maximum temperature for more than 15
215 minutes.
216
217 (G) Weld Quality.
218
219 (1) The following weld conditions will be cause for rejection:
220
221 (a) Cracks in welds or adjacent base metal.
222
223 (b) Copper and slag inclusions.
224
225 (c) Porosity over that permitted by AWS D1.2.
226
227 (2) Acceptable depth of undercut shall be as follows:
228
229 (a) Not more than 0.01 inch when direction of undercut is
230 transverse to primary stress in part that is undercut.
231
232 (b) Not more 0.03 inch when direction of undercut is parallel
233 to primary stress in part that is undercut.
234
235 (3) Overlaps will not be allowed.
236
237 (4) Craters shall be filled to full cross section of welds.
238
239
715-5

715.03
239 (5) Defective welds that do not meet acceptance requirements of
240 this subsection will be rejected, unless corrective measures are taken
241 in accordance with Subsection 715.03(I) - Corrective Measures.
242
243 (H) Inspection.
244
245 (1) The Contractor shall inspect welds visually for conformance to
246 Subsection 715.03(G) - Weld Quality. Additionally, the Contractor
247 shall test butt welds in columns and main members of highway sign
248 bridges by radiographic or ultrasonic method for entire length of weld
249 when welded sections are main, stress-carrying members subject to
250 tension or stress reversal, as determined by the Engineer.
251
252 (2) For highway sign structures, dye-penetrant test method shall
253 be used on the following:
254
255 (a) Fillet welds connecting columns to bases and main
256 chord members, including associated flanges, gussets, or main
257 load-carrying brackets or members.
258
259 (b) Fillet welds connecting flanges to main truss chord
260 members.
261
262 (3) On pole type and common light standards, dye-penetrant
263 method shall be used on butt welds in columns and on fillet welds
264 connecting columns to bases.
265
266 (4) Dye-penetrant test shall be done in accordance with ASTM
267 E 165, Method B, Procedure B-2 or B-3.
268
269 (5) The Engineer may omit requirement for dye-penetrant
270 inspection if the Contractor examines each layer of weld metal for
271 weld defects, with magnifier of 3X minimum power before depositing
272 successive layers.
273
274 (I) Corrective Measures. Allowable corrective measures are as follows:
275
276 (1) Defective welds shall be corrected by removing and replacing
277 entire weld.
278
279 (2) Specific defects can be corrected as follows:
280
281 (a) Cracks in Welds of Base Metal. Dye-penetrant
282 method or other positive means shall be used to determine full
283 extent of crack. Crack shall be removed for its entire length
284 and depth. Connection shall be rewelded.
285
286
715-6

715.03
286 (b) Excessive Porosity or Lack of Fusion. Defective
287 portions shall be removed. Connection shall be rewelded.
288
289 (c) Copper or Tungsten Inclusion. Defective portions
290 shall be removed. Connection shall be rewelded.
291
292 (d) Excessive Concavity of Crater, Undercut, or
293 Undersized Weld. Defective section shall be cleaned.
294 Additional weld metal shall be deposited.
295
296 (e) Overlap. Overlap shall be reduced by removing excess
297 weld metal.
298
299 (3) Defective areas shall be removed by chipping or machining.
300 Oxygen cutting will not be allowed. Joint shall be inspected to ensure
301 removal of all defective welds before rewelding. If dye penetrant was
302 used to inspect weld, traces of penetrant solution shall be completely
303 removed with solvent, water, heat, or other suitable means before
304 rewelding.
305
306 (J) Qualification of Procedures, Welders, and Welding Operators.
307
308 (1) Joint welding procedures to be used by the Contractor shall be
309 qualified by testing in accordance with AWS D1.2. The Contractor
310 shall provide testing at no increase in contract price or contract time.
311 The Engineer will use discretion to accept previous qualified welding
312 procedures proposed to be used.
313
314 (2) Welders and welding operators to be used by the Contractor
315 shall be qualified by testing in accordance with AWS D1.2. The
316 Contractor shall provide testing at no increase in contract price or
317 contract time. The Engineer will use discretion to accept welders and
318 welding operators who were qualified previously. Process and type of
319 equipment proposed for construction shall be same as those used to
320 qualify welders and welding operators.
321
322
323 END OF SECTION 715
715-7

File: raw/division-700/718-steel-fasteners.md
# 718 — Steel Fasteners

> **Source:** 2005 HDOT Standard Specifications for Road and Bridge Construction
> **File:** `inputs/2005 Standard Specs/718_Print.pdf`
> **Pages:** 10

---

718.02
1 SECTION 718 - STEEL FASTENERS
2
3
4 718.01 Standard Fasteners. Standard bolts shall conform to ASTM A 307.
5
6 Anchor bolts shall conform to ASTM A 193; anchor bolt nuts to AASHTO
7 M 292. Anchor bolts, including nuts and washers, shall be hot-dip zinc coated.
8
9 The Contractor shall submit certified test results of bolts and nuts in
10 accordance with the requirements of this subsection. Certifications shall be
11 submitted before installing bolts.
12
13 718.02 High-Strength Bolts And Studs. Bolts and studs shall conform to
14 AASHTO LRFD Bridge Design Specifications, Subsection 6.4.3.1. Bolts designated
15 as high-strength bolts shall be AASHTO M 164 structural bolts, steel, heat-treated,
16 120 or 105 kips per square inch (ksi) minimum tensile strength, Type 1. Bolts 1/2
17 inch to 1 inch in diameter shall have minimum tensile strength of 120 ksi. Bolts 1-
18 1/8 inches to 1-1/2 inches in diameter shall have minimum tensile strength of 105
19 ksi. Anchor bolts 1-3/4 inches to 3 inches in diameter and designated as high-
20 strength studs shall conform to ASTM A 449, Type 1. Bolts and studs shall be hot-
21 dip zinc coated. AASHTO M 253 bolts shall not be hot-dip zinc coated.
22
23 Bolts shall conform to requirements for heavy hexagon structural bolts in
24 ANSI B18.2, and dimensions in Table 718.02-1 – Bolt and Nut Dimensions.
25
718-1

718.02
25
26
27
TABLE 718.02-1 - BOLT AND NUT DIMENSIONS (INCHES)
Bolt Dimension Nut Dimension
Heavy Hexagon Heavy Semi-Finished
NominalB
Structural Bolts Hexagon Nuts
oltSize, D
Width Width
Thread
Across Height, H Across Height, H
Length, T
Flats, F Flats, W
1/2 7/8 5/16 1 7/8 31/64
5/8 1-1/16 25/64 1-1/4 1-1/16 39/64
3/4 1-1/4 15/32 1-3/8 1-1/4 47/64
7/8 1-7/16 35/64 1-1/2 1-7/16 55/64
1 1-5/8 39/64 1-3/4 1-5/8 63/64
1-1/8 1-13/16 11/16 2 1-13/16 1-7/64
1-1/4 2 25/32 2 2 1-7/32
1-3/8 2-3/16 27/32 2-1/4 2-3/16 1-11/32
1-1/2 2-3/8 15/16 2-1/4 2-3/8 1-15/32
28
29 Rockwell C hardness of bolts shall be 24 minimum and 32 maximum, after
30 heat-treating and before zinc coating.
31 718.02
32
718-2

718.04
32 718.03 Nuts. Nuts shall conform to AASHTO M 291. Nuts shall be hot-dip zinc
33 coated.
34
35 Nuts shall be Grade DH or 2H for use with AASHTO M 164, Type 1, bolts.
36 Nut shall be marked on one face with grade symbol DH or 2H, as appropriate.
37 Grade marking shall be impressed on bearing surface of nut.
38
39 Nuts shall conform to requirements for heavy semi-finished nuts in ANSI
40 B18.2, and dimensions shown in Table 718.02-1 - Bolt and Nut Dimensions
41 (Inches). Bearing surface of nut under bolt head shall not be less than dimensions
42 shown in Table 718.02-1 – Bolt and Nut Dimensions.
43
44 Nuts shall be tapped oversize after hot-dip zinc coating. Overtapping shall be
45 as necessary for threading of nut onto bolt when both are zinc coated. Overtapping
46 shall conform to mechanical property and rotational capacity test requirements in
47 AASHTO M 291. Overtapping threads of nuts shall not exceed the allowances in
48 Paragraph 7.4 and Table 5 of AASHTO M 291.
49
50 Zinc-coated nuts shall be lubricated with lubricant containing visible dye.
51
52 718.04 Washers. Washers shall be hardened steel washers conforming to
53 AASHTO M 293.
54
55 Hardened steel washers shall have flat and smooth surfaces and nominal
56 dimensions conforming to Table 718.04-1 – Washer Dimensions (Inches).
57
718-3

718.04
57
TABLE 718.04-1 - WASHER DIMENSIONS (Inches)
Square or Rectangle Beveled Washers for
Circular Washers
American Standard Beams and Channels
Bolt Nominal Nominal Thickness Minimum Mean Slope
Size Outside Diameter Side Thick- Thick-
D DiameterA of Hole Min. Max. Dimension ness ness
1/2 1-1/16 17/32 0.097 0.177 1-3/4 5/16 1:6
5/8 1-5/16 11/16 0.122 0.177 1-3/4 5/16 1:6
3/4 1-15/32 13/16 0.122 0.177 1-3/4 5/16 1:6
7/8 1-3/4 15/16 0.136 0.177 1-3/4 5/16 1:6
1 2 1-1/8 0.136 0.177 1-3/4 5/16 1:6
1-1/8 2-1/4 1-1/4 0.136 0.177 2-1/4 5/16 1:6
1-1/4 2-1/2 1-3/8 0.136 0.177 2-1/4 5/16 1:6
1-3/8 2-3/4 1-1/2 0.136 0.177 2-1/4 5/16 1:6
1-1/2 3 1-5/8 0.136 0.177 2-1/4 5/16 1:6
1-3/4 3-3/8 1-7/8 0.178B 0.28B --- --- ---
2 3-3/4 2-1/8 0.178B 0.28B --- --- ---
Over
2 to 4 2D - 1/2 D + 1/8 0.24C 0.34C --- --- ---
Incl.
A May be exceeded by 1/4 inch
B 3/16 inch nominal
C 1/4 inch nominal
58
59 Washers for AASHTO M 164, Type 1, bolts shall be marked with symbol that
60 identifies the manufacturer.
61
62
718-4

718.05
62 Beveled washers for American Standard beams and channels shall be
63 square or rectangular shape, shall taper in thickness, and shall conform to the
64 dimensions in Table 718.04-1 – Washer Dimensions (Inches).
65
66 If necessary, washers shall be clipped on one side to a point not closer than
67 7/8 of bolt diameter from center of washer.
68
69 718.05 Testing.
70
71 (A) Bolts.
72
73 (1) Proof load tests in accordance with ASTM F 606, Method 1, are
74 required. Minimum frequency of tests shall be in accordance with
75 AASHTO M 164, Paragraph 10.2.4.
76
77 (2) Wedge tension tests on full-size bolts in accordance with ASTM
78 F 606, Paragraph 3.5, are required. Bolts shall be tested after zinc
79 coating. Minimum frequency of tests shall be in accordance with
80 AASHTO M 164, Paragraph 10.2.4.
81
82 (3) Thickness of zinc coating shall be measured on wrench flats or
83 top of bolt head.
84
85 (B) Nuts.
86
87 (1) Proof load tests in accordance with ASTM F 606, Paragraph
88 4.2, are required. Minimum frequency of tests shall be in accordance
89 with AASHTO M 291, Paragraph 9.3; or AASHTO M 292, Paragraph
90 7.1.2.1. Nuts shall be tested after zinc coating, overtapping, and
91 application of lubricant containing visible dye.
92
93 (2) Thickness of zinc coating shall be measured on wrench flats.
94
95 (C) Washers.
96
97 (1) Hardness of washers shall be tested after zinc coating.
98 Coating shall be removed before hardness measurements are taken.
99
100 (2) Thickness of zinc coating shall be measured.
101
102 (D) Bolt, Nut, and Washer Assemblies. Rotational-capacity tests on
103 bolt, nut, and washer assemblies are required. Assemblies shall be tested
104 after zinc coating and before shipping. Washers shall be part of test.
105 Washers may not need to be part of installation procedure.
106
107
718-5

718.05
107 The following shall apply:
108
109 (1) Rotational-capacity test shall be done in accordance with
110 AASHTO M 164, except as modified by this subsection.
111
112 (2) Each production lot combination of bolt, nut, and washer shall
113 be tested as an assembly. Where washers are not required for
114 installation, washers do not have to be included in lot identification.
115
116 (3) Rotational-capacity lot number shall be assigned to each
117 combination of lots tested.
118
119 (4) Minimum frequency of testing shall be two assemblies per
120 rotational-capacity lot.
121
122 (5) Bolt, nut, and washer shall be assembled on Skidmore-Wilhelm
123 Calibrator or accepted equivalent device. The above requirement
124 supersedes the requirement for the Contractor to test in steel joint as
125 specified in AASHTO M 164. Bolts that are assembled too short in
126 Skidmore-Wilhelm Calibrator shall be tested as specified in
127 Subsection 718.05(D)(9).
128
129 (6) Minimum rotation from snug-tight condition (10 percent of
130 specified proof load) shall be as follows:
131
132 (a) 240 degrees (2/3 turn) for bolt lengths up to and
133 including 4 diameters.
134
135 (b) 360 degrees (one full turn) for bolt lengths over 4
136 diameters but not exceeding 8 diameters.
137
138 (c) 480 degrees (1-1/3 turn) for bolt lengths over 8
139 diameters.
140
141 The requirements indicated above supersede values specified in
142 AASHTO M 164.
143
144 (7) Turn-test tension reached at the above rotation shall be equal
145 to or greater than 1.15 times the required installation tension.
146 Installation tension and turn-test tension shall be as shown in Table
147 718.05-3 – Installation Tension and Turn - Test Tension.
148
718-6

718.05
148
TABLE 718.05-3 - INSTALLATION TENSION
AND TURN-TEST TENSION
Diameter Required Installation Turn-Test Tension
(Inches) Tension (kips) (kips)
1/2 12 14
5/8 19 22
3/4 28 32
7/8 39 45
1 51 59
1-1/8 56 64
1-1/4 71 82
1-3/8 85 98
1-1/2 103 118
149
150 (8) After the required installation tension listed above has been
151 exceeded, one reading of tension and torque shall be taken and
152 recorded. Torque value shall conform to the following:
153
154 Torque < 0.25 PD,
155
156 Where: Torque = Measured Torque in Foot-Pounds
157 P = Measured Bolt Tension in Pounds
158 D = Bolt Nominal Diameter in Feet
159
160 (9) Bolts that are too short to test in a Skidmore-Wilhelm Calibrator
161 can be tested in a steel joint. Tension requirements of Table 718.05-3
162 - Installation Tension and Turn-Test Tension will not be applicable.
163 Maximum torque requirement in Subsection 718.05(D)(8) shall be
164 calculated using a value for P that is equal to turn-test tension shown
165 in Table 718.05-3 - Installation Tension and Turn-Test Tension.
166
167
718-7

718.05
167 (E) Reporting.
168
169 (1) Test results (including zinc coating thickness) shall be recorded
170 in accordance with the requirements of this subsection and AASHTO
171 specifications, as appropriate.
172
173 (2) Location of tests and date of tests shall be reported on
174 appropriate document.
175
176 (F) Witnessing. It is not necessary that a professional inspector witness
177 the tests. Certifications of accuracy as to test results from manufacturer or
178 distributor that did the testing will be acceptable.
179 718.05
180 718.06 Documentation.
181
182 (A) Mill Test Report (MTR).
183
184 (1) MTRs shall be submitted for mill steel used in manufacturing
185 bolts, nuts, and washers.
186
187 (2) Each MTR shall show location of melting and manufacture.
188
189 (B) Manufacturer-Certified Test Report (MCTR).
190
191 (1) MCTRs shall be submitted for bolts, nuts, and washers.
192
193 (2) MCTR shall conform to the reporting requirements in
194 Subsection 718.05(E) - Reporting.
195
196 (3) MCTR shall include the following information from manufacturer
197 that performed rotational-capacity test:
198
199 (a) Lot number of each item tested.
200
201 (b) Rotational-capacity lot number, as required by
202 Subsection 718.05(D)(3).
203
204 (c) Test results, as required by Subsection 718.05(E)(1).
205
206 (d) Information required by Subsection 718.05(E)(2).
207
208 (e) Statement that MCTR for nuts, bolts, and washers
209 complies with the requirements of this Subsection 718.05 -
210 Testing and applicable AASHTO specifications.
211
212 (f) Location where components of bolt assembly were
213 manufactured.
718-8

718.08
214
215 (C) Distributor-Certified Test Report (DCTR).
216
217 (1) DCTR shall include MCTR for various components of bolt
218 assembly.
219
220 (2) Distributor-prepared rotational-capacity tests and reporting of
221 test results in the DCTR are acceptable.
222
223 (3) Test results to be included in the DCTR shall conform to the
224 requirements of Subsection 718.05(D) - Bolt, Nut, and Washer
225 Assemblies.
226
227 (4) Information to be included in the DCTR shall conform to
228 Subsection 718.05(E)(2).
229
230 (5) Rotational-capacity lot number to be included in the DCTR shall
231 be as required by Subsection 718.05(D)(3).
232
233 (6) Certification shall be provided in the DCTR that the MCTR
234 conforms to the requirements of Subsection 718.05 - Testing and
235 applicable AASHTO specifications.
236 718.06
237 718.07 Shipping.
238
239 (A) Bolts, nuts, and washers from each rotational-capacity lot shall be
240 shipped in the same container. If there is only one production lot number for
241 each size of nut and washer, nuts and washers may be shipped in separate
242 containers. Each container shall be marked permanently with its
243 rotational-capacity lot number to make identification possible at various
244 stages before installation.
245
246 (B) The MTR, MCTR, or DCTR, as appropriate, shall be submitted in
247 accordance with the contract documents.
248
249 718.08 Installation. Shop or field installation of high-strength bolts shall conform
250 to AASHTO Standard Specifications for Highway Bridges, Division II, Subsection
251 11.5.6.4, Installation, and as modified by this subsection. Bolts shall be installed in
252 accordance with AASHTO Standard Specifications for Highway Bridges, Subsection
253 11.5.6.4.7, Direct Tension Indicator Installation Method, using zinc-coated indicators.
254 The exception is that anchor bolts for railing posts base plates may also be installed
255 as specified in Subsection 11.5.6.4.4, Turn-of-Nut Installation Method, and
256 Subsection 11.5.6.4.5, Calibrated Wrench Installation Method, of AASHTO Standard
257 Specifications for Highway Bridges.
258
259
718-9

718.08
259 Railing post base plate anchor bolts embedded in epoxy resin shall be
260 installed in accordance with manufacturer’s requirements. Nut installations shall
261 begin with all connections brought to snug condition. Either or both final tension and
262 torque shall not exceed the maximum value allowed by manufacturer.
263
264
265 END OF SECTION 718
718-10

File: raw/division-400/411-portland-cement-concrete-pavement.md (part 2 of 2)
> **Extraction:** OCR (Vision)
---
minutes between stages of curing or during curing period. Use atomized fog
spray to place water into the air to increase the humidity as an interim cure
or other methods accepted by the Engineer until final curing medium is in
place. Cure concrete for at least 72 hours immediately after finishing
(1)
cotton or burlap mats having dimensions that when placed, extend at
least 2 feet beyond edges of concrete strip placed. Overap mats al
least 6 inches. Place and maintain mats in complete contact witt
nd in position for entire portion of required cotton or burlap curin
411-17

411.03
805
806
807
808
809
810
811
812
813
814
815
816
817
818
819
820
821
822
823
824
825
826
827
828
829
830
831
832
833
834
835
836
837
838
839
840
841
842
843
844
845
846
847
848
849
850
851
852
(2)
Waterproof Paper. Thoroughly wet pavement surface and
edges before placing paper. Cover surfaces to be cured with
waterproof paper, sized to extend when sheets are placed, at least 2
feet beyond edges of concrete strip; or sized to match pavement
width and supplemented with 2-foot paper edge strips.
Overlap
sheets at least 18 inches. Place and maintain paper in complete
contact with surface being cured, throughout curing period. When
sheets are laid longitudinally, seal paper so that it does not open up or
separate during curing period.
(3)
White-Pigmented Curing Compound. Immediately after
finishing surface and before concrete set has taken place, spray
uniformly surfaces to be cured with white-pigmented curing
compound. When cotton or burlap mats are used to initially cure
pavement, apply white-pigmented curing compound upon removal of
mats. Do not apply curing compound during and immediately after
rainfall.
Use fully atomized mechanical sprayer equipped with tank
agitator and wind guard to apply curing compound, under pressure, at
rate of at least one gallon per 100 square feet. Before spaying,
compound shall be in thoroughly mixed condition with pigment
uniformly dispersed throughout vehicle. Mechanically agitate
compound continuously during application. Hand-pump sprayers will
be allowed only for spraying irregular widths and shapes and concrete
surfaces exposed by form removal. Do not apply curing compound to
inside faces of joints to be sealed. Provide means to verify
application rate.
If curing film is damaged during required curing period,
immediately repair damaged portions with additional
curing
compound. Upon removal of side forms, immediately protect exposed
slab edges with curing treatment equivalent to that provided for
pavement surface.
(4)
White Polyethylene Sheeting. Cover surfaces to be cured
with polyethylene sheeting, sized to extend when sheets are placed,
at least 2 feet beyond edges of concrete strip. Overlap sheets at least
18 inches. Place and maintain sheeting in complete contact with
surface covered, throughout curing period.
(P)
Removing Forms. Keep forms in place for at least 12 hours. Protect
pavement from damage during form removal. After removing forms,
immediately cure exposed surfaces in accordance with Subsection
411.03(O) - Curing. Pavement areas containing major honeycombed areas
will be rejected. Remove and replace rejected pavement areas that are full-
lane-wide sections and at least 10 feet long; and in those areas where
411-18

853
854
855
856
857
858
859
860
861
862
863
864
865
866
867
868
869
870
871
872
873
874
875
876
877
878
879
880
881
882
883
884
885
886
887
888
889
890
891
892
893
894
895
896
897
898
899
900
411.03
removal and replacement are necessary, remove remaining portions of slab
that are less than 10 feet long and adjacent to joints.
(Q)
Sealing Joints. Clean and seal joints after completion of curing
period and before pavement is opened to traffic. Clean each joint thoroughly
of foreign matter, including debris, dirt, dust, concrete, saw cuttings, and
curing material.
Collect and dispose of all removed material.
Dry joint surfaces before sealing joint. Apply sealing material as
indicated in the contract documents. If hot sealer is used, stir material during
heating to prevent localized overheating. Pour sealing material without
spilling on exposed concrete pavement surfaces. Immediately remove and
clean excess material from pavement surface. Use of sand or similar
material as a cover for sealing material will not be allowed.
(R) Protection of Pavement. Protect pavement and its appurtenances
from public and construction traffic. Protection shall include using flaggers to
direct traffic; and erecting and maintaining warning signs, lights, pavement
bridges, and crossovers.
Where indicated in the contract documents, construct pavement
crossings for convenience of public traffic in accordance with Subsection
104.09 - Maintenance of Traffic.
Furnish and install materials for edge and surface protection of
unhardened concrete. Edge protection materials include standard metal
forms and wood planks having nominal thickness of not less than 2 inches
and nominal width of not less than pavement-edge thickness. Surface
protection materials include burlap or cotton mats, curing paper, and plastic
sheeting. Stop paving operations when rain appears imminent.
Repair or replace damaged pavement before final acceptance.
(S)
Opening to Traffic. Allow traffic on pavement when test specimens
conforming to Subsection 411.03(J) - Test Specimens have attained flexural
strength of 550 pounds per square inch when tested in accordance with
AASHTO T 97. Traffic will not be allowed on pavement sooner than sever
days after concrete placement, regardless of strength attainment.
Clean, sign, mark pavement properly, and clear pavement of
obstructions before opening roadway to public traffic.
Construction traffic, equipment, and materials will not be allowed on
pavement during curing period.
(T)
Pavement Thickness. The Engineer will determine coring locations
and observe coring operation. The Engineer will check thickness of
pavement by cores obtained by the Contractor in accordance with
411-19

411.03
901
902
903
904
905
906
907
908
909
910
911
912
913
914
915
916
917
918
919
920
921
922
923
924
925
926
927
928
929
930
931
932
933
934
935
936
937
938
939
940
941
942
943
944
945
946
947
948
AASHTO T 24. The Engineer will measure cores in accordance with
AASHIO I 148, except that measurement will be taken to nearest one
thousandth of an inch; and average of such measurements will be taken t
nearest one hundredth of an inch. Take thickness core samples after
completion of corrective work.
The Engineer will remove non-PCC pavement materials from bottom
of core before determining pavement thickness.
Thickness core samples will be evaluated on basis of primary and
secondary units. Primary pavement unit is detined as that area of mainline
pavement placed in each day's paving operations, but not to exceed 1,300
square yards. Each ramp, including tapers, each intersection, and each
crossover will be considered separate primary units. Drill one core for each
primary unit.
Secondary pavement unit is defined as 1,000 linear feet, or fraction
thereof, of each mainline traffic lane and each shoulder in each primary unit.
Additionally, each 1,300 square yards of pavement in ramps, tapers,
intersections, and crossroads will be considered secondary units, regardless
of when concrete was placed. Drill one core for each secondary unit.
When the primary or secondary unit core is deficient by more than 0.2
inch but less than 0.6 inch, drill two additional cores within same secondary
unit. Length of initial and two additional cores will be averaged.
When the primary of secondary unit core is deficient by more than 0.6
inch, that core will not be used to determine average thickness of the primary
or secondary unit. Drill additional cores at intervals not exceeding 10 feet in
each direction from deficient core, measured parallel to centerline, until one
core is obtained in each direction, which is not deficient by more than 0.6
inch. Pavement thickness between these two additional cores will be
evaluated separately from balance of pavement in that lot.
Pavement limits for separate evaluation will be longitudinal weakened
plane or construction joint on each side of core and next transverse
weakened plane, construction, or expansion joint, beyond each of last two
cores. Unless the Engineer allows pavement within evaluation limits to
remain, remove and replace with pavement of specified thickness, at no
increase in contract price or contract time. Drill one additional core in
remaining portion of the primary or secondary unit. That portion will be
evaluated separately for payment in accordance with provisions specified in
Subsection 411.05 - Payment.
After replacing deficient pavement, drill one core at random in the
primary or secondary unit beyond limits of replaced pavement and drill one
core in replaced pavement.
The Engineer will evaluate for payment,
pavement represented by core taken beyond limits of replaced pavement in
411-20

949
950
951
952
953
954
955
956
957
958
959
960
961
962
963
964
965
966
967
972
973
974
975
976
977
978
979
980
981
982
983
984
985
986
987
988
989
990
991
992
993
994
995
996
411.05
accordance with provisions specified in Subsection 411.05 - Payment.
Before filling, apply epoxy grout conforming to Subsection 712.04(B) -
Epoxy Grout to core holes. Fill core holes completely with concrete accepted
by the Engineer.
411.04
Measurement.
(A)
Concrete pavement will be paid on a lump sum basis. Measurement
for payment will not apply.
(B)
The Engineer will measure transverse contraction joints per linear foot
in accordance with the contract documents.
411.05 Payment. The Engineer will pay for the accepted pay items listed below
at the contract price per pay unit, as shown in the proposal schedule. Payment will
be full compensation for the work prescribed in this section and the contract
documents.
The Engineer will pay for each of the following pay items when included in
the proposal schedule:
Pay Item
Pay Unit
Concrete Pavement
Lump Sum
Transverse Contraction Joint
Linear Foot
The Engineer will pay for:
(A)
80 percent of the contract bid price upon completion of furnishing and
placing formed joints or cutting grooves in pavement.
(B)
20 percent of the contract bid price upon completion of cleaning up,
including removal of saw-cutting residue.
When the primary or secondary unit core thickness is deficient by not more
than 0.2 inch from planned thickness, the Engineer will pay for that primary or
secondary unit at 100 percent.
When the primary or average secondary unit core thickness indicates
pavement thickness is deficient by more than 0.2 inch but not more than 0.6 inch,
the Engineer will determine pay for that the primary or secondary unit an adjusted
price that will be the final adjusted price after adjustments have been made for other
deficiencies, if any are applicable.
The Engineer will not pay for pavement allowed to remain with thickness
deficiency greater than 0.6 inch.
411-21

411.05
997
998
999
1000
1001
1003
1004
1005
1006
1007
1008
1010
When the Engineer determines that thickness-deficient areas warrant
removal, remove and replace those areas with concrete having thickness indicated
in the contract documents. Replacement pavement will be in accordance with
requirements of Subsection 411.03(T) - Pavement Thickness and this subsection.
When profile index does not exceed 10, the Engineer will pay for the
accepted pavement. When profile index exceeds 10, but less than or equal to 15,
the Contractor may elect to accept a reduced price adjustment as determined by the
Engineer in lieu of reducing profile index. Profile index over 15 shall require
corrective work.
The Engineer at its sole digression determines an adjusted price using
planned thickness of PCC pavement. Adjusted price will apply to total area of the
0.1-mile section for lane width represented by profilogram.
1015
1017
END OF SECTION 411
411-22
