Repository: QRSE-LLC/hdot-knowledge-base

# HDOT Knowledge Base

A structured, searchable Markdown knowledge base built from official Hawai'i Department of Transportation (HDOT) Highways Division reference documents — the 2005 Standard Specifications for Road and Bridge Construction, Special Provisions, and related official manuals.

Maintained by QRSE LLC for internal contract-administration reference. Content is authored and kept current with Claude.

## What's here

- `raw/` — official source documents converted to Markdown. `raw/division-*/` holds the 2005 Standard Specifications by division/section; `raw/materials-testing/` holds the HDOT LABS materials guides (Sampling and Testing Guide, Master Material Certification List, sampler qualifications)
- `wiki/` — compiled reference pages: one per division/section (`wiki/divisions/`) and one per cross-cutting concept (`wiki/concepts/`), each summarizing the applicable spec language plus practice notes
- `indexes/` — a source index, concept index, glossary, and an open-questions log tracking ambiguities and gaps identified during the build

## Status

Actively being built out. Currently covers the 2005 Standard Specifications (partial), the HDOT LABS materials and testing guides, and a set of concept pages. Additional official HDOT reference manuals (Standard Plans, stormwater/BMP manuals, the 1973 Construction Manual, and others) are being added incrementally.

Project Special Provisions are not currently in this repo. Because they are contract-specific and this repository is public, where they should live is an open question — see `indexes/open-questions.md`.

## Scope and limits

This is a reference aid, not a legal document. Wiki pages summarize and interpret official HDOT publications; they are not a substitute for the source specifications, special provisions, or current HDOT guidance, which remain authoritative. Always verify against the official source before relying on anything here for a live contract decision.

File: wiki/divisions/401-hot-mix-asphalt-pavement.md
# 401 — Hot Mix Asphalt Pavement

**Type:** Division
**Division:** Division 400 — Pavements
**Section:** 401

---

## Summary

Section 401 governs the furnishing and placement of Hot Mix Asphalt (HMA) pavement on a prepared surface. It establishes material requirements (asphalt grade, aggregate gradation, RAP limits), mix design criteria, submittal requirements, construction procedures, and quality control standards. HMA pavement is the most common pavement type on HDOT highway projects — from overlays and resurfacing to full-depth pavement construction. Key compliance areas include the job-mix formula submittal process, weather and temperature placement restrictions, compaction requirements, and the mandatory use of a Material Transfer Vehicle (MTV) on surface course paving for projects over 1,000 tons.

---

## Key Terms

| Term | Definition |
|------|------------|
| HMA | Hot Mix Asphalt — plant-mixed combination of aggregate, asphalt cement, and optionally RAP |
| PG 64-16 | Performance Grade designation for asphalt cement (high temp 64°C, low temp -16°C) — standard for Hawaii |
| RAP | Reclaimed Asphalt Pavement — reprocessed material from removed pavement; allowed up to 15% by weight in surface and binder courses |
| Job-Mix Formula (JMF) | Contractor-designed mix specification establishing aggregate gradation, asphalt content, RAP proportion, and mixing temperature |
| Marshall Method | Mix design method per AASHTO T 245: 75-blow compaction; min 1,800-lb stability; 3–5% air voids |
| Hveem Method | Alternative mix design per AASHTO T 246/247; min stability 37; 3–5% air voids |
| Mix IV / Mix V | Two HMA mix types differentiated by lift thickness and asphalt content ranges |
| Surface Course | Uppermost HMA layer; tighter gradation and quality requirements than binder course |
| Binder Course | Intermediate HMA layer(s) below surface course |
| MTV | Material Transfer Vehicle — independently transfers HMA from trucks to paver; required for surface courses >1,000 tons |
| VMA | Voids in Mineral Aggregate — minimum value depends on nominal max particle size; ranges from 11–15% |

---

## Spec References

- **401.01** — Description: furnishing and placing HMA on prepared surface
- **401.02(A)** — Materials: asphalt cement PG 64-16; RAP up to 15% in surface/binder courses; filler ≤3% by weight
- **401.02(B)** — Job-mix formula: Marshall or Hveem method; Table 401.02-1 (lift thickness and asphalt content limits); Table 401.02-2 (design criteria); Table 401.02-3 (VMA minimums)
- **401.02(C)** — Submittals: JMF must be submitted and accepted before production; certificate of compliance for asphalt cement
- **401.02(D)** — Tolerances: Table 401.02-4 (allowable variation from accepted JMF)
- **401.03(A)** — Weather: no placement on wet surfaces; no placement <50°F and falling; may apply at 40°F and rising
- **401.03(B)** — Equipment: mixing plant, hauling trucks (tarpaulin required), asphalt pavers
- **401.03(B)(6)** — MTV: required for surface course paving >1,000 tons on all islands except Lanai; not required for bridges, shoulders, tapers, turning lanes, driveways
- **401.03(C)** — Surface preparation: brooming per Section 310; tack coat per Section 407

---

## Material Cross-References

| Material | Spec Section |
|----------|-------------|
| Asphalt Cement (PG 64-16) | 702.01 |
| Emulsified Asphalt | 702.04 |
| Aggregate for HMA | 703.09 |
| Filler | 703.15 |
| Hydrated Lime | 712.03 |

---

## QRSE Notes

- **JMF must be accepted before production begins.** If a Contractor starts laying HMA before the Engineer accepts the JMF, the work can be ordered removed. Verify JMF submittal status at pre-construction.
- **The 15% RAP limit is a hard ceiling.** Some contractors push for higher RAP content for cost savings. The spec does not allow it for surface and binder courses without separate Engineer acceptance in writing.
- **MTV is mandatory on projects >1,000 tons surface course paving (except Lanai).** This is frequently overlooked on pre-construction submittals. Confirm the Contractor has an MTV in their equipment submittal if the project qualifies. Projects that skip the MTV without justification are non-compliant.
- **Temperature profile measurement** is a QC check — if two consecutive profiles fail the 10°F differential, paving must halt. Inspectors should have non-contact thermometers and know the procedure.
- **Weather restrictions are real.** Hawaii's evening temperatures during certain seasons can drop below 50°F, particularly on elevated roadways. Night paving requires monitoring.
- **Tack coat is required** between existing pavement and new HMA — per Section 407. No tack = bond failure risk. Inspectors should confirm tack has been applied and has cured (broken) before the overlay begins.

---

## Related Pages

- [[104-scope-of-work]]
- [[106-material-restrictions-and-requirements]]
- [[404-slurry-seal]]
- [[415-cold-planing-of-existing-pavement]]
- [[concept-shop-drawings-and-submittals]]

---

## Source

> Based on: `raw/division-400/401-hot-mix-asphalt-pavement.md`
> Original: `inputs/2005 Standard Specs/401C__Hot_Mix_Asphalt__HMA__Pavements__Print.pdf`

File: wiki/divisions/411-portland-cement-concrete-pavement.md
# 411 — Portland Cement Concrete Pavement

**Type:** Division
**Division:** Division 400 — Pavements
**Section:** 411

---

## Summary

Section 411 governs the construction of Portland Cement Concrete (PCC) pavement, with or without reinforcement, on a prepared surface. PCC pavement (also called rigid pavement) is used on high-traffic highway routes, intersections, and areas where long-term durability is prioritized over lower initial cost. It requires a comprehensive paving plan submittal before work begins, specialized equipment (finishing machines, vibrators, slip-form pavers), detailed joint construction, curing procedures, and rigorous surface quality checks. The minimum structural requirement is 14-day flexural strength of 650 psi. This section references Section 601 — Structural Concrete extensively for batching, mixing, and placement requirements.

---

## Key Terms

| Term | Definition |
|------|------------|
| PCC Pavement | Portland Cement Concrete pavement — rigid pavement constructed from concrete rather than asphalt |
| Flexural Strength | Measure of concrete's resistance to bending; min 14-day value = 650 psi for HDOT PCC pavement |
| Paving Plan | Contractor submittal required before paving begins; includes mix design, construction method, equipment description, and joint locations |
| Slip-Form Paver | Self-propelled paver that places, consolidates, and finishes concrete in a single pass using traveling side forms; used for larger PCC pavement projects |
| Contraction Joint | Saw-cut joint inducing cracking at planned locations; controls random cracking |
| Construction Joint | Joint at the end of each day's pour or where paving resumes after a stop |
| Expansion Joint | Joint with compressible filler to allow thermal expansion without damage |
| Dowel Bars | Steel bars crossing transverse joints to transfer load while allowing movement |
| Curing | Process of maintaining moisture and temperature conditions to develop concrete strength |

---

## Spec References

- **411.01** — Description: PCC pavement with or without reinforcement on prepared surface
- **411.02** — Materials: Structural Concrete (min 650 psi 14-day flexural strength per Section 601), Joint Filler (705.01), Joint Sealer (705.04), Reinforcing Steel (709.01), Curing Materials (711.01)
- **411.03(A)** — Paving Plan: must be submitted and accepted before paving starts; includes mix design, construction method, equipment, materials, night work lighting, early usage plan, leave-out locations
- **411.03(B)** — Equipment: batching plant and mixers per Section 601; finishing machine (self-propelled, two oscillating screeds); vibrators (min 3,500 ipm surface, 5,000 ipm internal); mechanical floats; slip-form pavers with high-frequency internal vibrators
- **411.03(N)** — Surface test requirements (flatness tolerances)
- **411.03(T)** — Pavement thickness requirements

---

## Material Cross-References

| Material | Spec Section |
|----------|-------------|
| Structural Concrete (min fy = 650 psi flexural, 14-day) | 601 |
| Joint Filler | 705.01 |
| Joint Sealer | 705.04 |
| Reinforcing Steel | 709.01 |
| Curing Materials | 711.01 |

---

## QRSE Notes

- **Paving plan must be accepted before any concrete is placed.** Unlike some submittals where the Contractor can proceed at risk, PCC pavement requires an accepted paving plan first. Any deviation from the accepted plan requires a revised plan before doing the deviant work.
- **The 650 psi 14-day flexural strength** is a minimum. HMA uses compressive strength; PCC pavement uses flexural (modulus of rupture) — a different test. Confirm the contractor's mix design uses the correct test method.
- **Joint layout is critical.** Misplaced or skipped joints lead to uncontrolled cracking. The paving plan must show joint locations; inspectors should verify joint cutting is done at the correct timing (before spontaneous cracking, typically 4–12 hours after placement).
- **Vibrators must not contact reinforcement or side forms.** Vibrator contact with reinforcement causes displacement and creates honeycombing around the bars. Inspectors should watch for this during placement.
- **PCC pavement is significantly more expensive than HMA** but has longer service life and lower maintenance costs. It is appropriate for high-traffic arterials, not typical on resurfacing projects.
- **Early use of concrete pavement** — if traffic must use the pavement before 14-day strength is achieved, the paving plan must address this with accelerated curing or high-early-strength mixes. This is a significant risk item; QRSE should flag early-use requirements in the contract documents.

---

## Related Pages

- [[401-hot-mix-asphalt-pavement]]
- [[415-cold-planing-of-existing-pavement]]
- [[106-material-restrictions-and-requirements]]
- [[concept-shop-drawings-and-submittals]]

---

## Source

> Based on: `raw/division-400/411-portland-cement-concrete-pavement.md`
> Original: `inputs/2005 Standard Specs/411B__Portland_Cement_Concrete_Pavement__Print.pdf`
